Repository: USFmatscilab/Hybrid-Formate-Perovskites

# Hybrid-Perovskite
Hybrid formate perovskites obtained after full ionic and supercell relaxations from initial experimental structure. Both cif and POSCAR files available.

Relaxations used PBE+D3 with PAW pseudopotentials through VASP.

This directory contains other temperature phases of EA-Mg-(HCOO)3. We have done calculations with the structure at 292K.

File: EA-X-(HCOO)3/EA-Mg-(HCOO)3/Experimental-disordered/P63/Mg-140K_P63.cif
####################################################################### 
# 
# This file contains crystal structure data downloaded from the 
# Cambridge Structural Database (CSD) hosted by the Cambridge 
# Crystallographic Data Centre (CCDC).
# 
# Full information about CCDC data access policies and citation 
# guidelines are available at http://www.ccdc.cam.ac.uk/access/V1 
# 
# Audit and citation data items may have been added by the CCDC. 
# Please retain this information to preserve the provenance of 
# this file and to allow appropriate attribution of the data. 
# 
#######################################################################

data_1-140K
_audit_block_doi                 10.5517/ccdc.csd.cc1153z9
_database_code_depnum_ccdc_archive 'CCDC 958240'
loop_
_citation_id
_citation_doi
_citation_year
1 10.1002/chem.201303425 2014
_audit_update_record             
;
2013-08-30 deposited with the CCDC.	2022-07-19 downloaded from the CCDC.
;

_audit_creation_method           SHELXL-97
_chemical_name_systematic        
; 
 ? 
;
_chemical_name_common            ?
_chemical_melting_point          ?
_chemical_formula_moiety         ?
_chemical_formula_sum            'C3 H7 Mg N O6'
_chemical_formula_weight         177.41

loop_
_atom_type_symbol
_atom_type_description
_atom_type_scat_dispersion_real
_atom_type_scat_dispersion_imag
_atom_type_scat_source
C C 0.0033 0.0016 'International Tables Vol C Tables 4.2.6.8 and 6.1.1.4'
H H 0.0000 0.0000 'International Tables Vol C Tables 4.2.6.8 and 6.1.1.4'
N N 0.0061 0.0033 'International Tables Vol C Tables 4.2.6.8 and 6.1.1.4'
O O 0.0106 0.0060 'International Tables Vol C Tables 4.2.6.8 and 6.1.1.4'
Mg Mg 0.0486 0.0363 'International Tables Vol C Tables 4.2.6.8 and 6.1.1.4'

_symmetry_cell_setting           Hexagonal
_symmetry_space_group_name_H-M   'P 6(3)'

loop_
_symmetry_equiv_pos_as_xyz
'x, y, z'
'-y, x-y, z'
'-x+y, -x, z'
'-x, -y, z+1/2'
'y, -x+y, z+1/2'
'x-y, x, z+1/2'

_cell_length_a                   12.5028(2)
_cell_length_b                   12.5028(2)
_cell_length_c                   8.2564(2)
_cell_angle_alpha                90.00
_cell_angle_beta                 90.00
_cell_angle_gamma                120.00
_cell_volume                     1117.73(4)
_cell_formula_units_Z            6
_cell_measurement_temperature    140
_cell_measurement_reflns_used    12842
_cell_measurement_theta_min      3.395
_cell_measurement_theta_max      30.999

_exptl_crystal_description       'hexagonal block'
_exptl_crystal_colour            colorless
_exptl_crystal_size_max          0.69
_exptl_crystal_size_mid          0.65
_exptl_crystal_size_min          0.41
_exptl_crystal_density_meas      ?
_exptl_crystal_density_diffrn    1.581
_exptl_crystal_density_method    'not measured'
_exptl_crystal_F_000             552
_exptl_absorpt_coefficient_mu    0.225
_exptl_absorpt_correction_type   multi-scan
_exptl_absorpt_correction_T_min  0.652
_exptl_absorpt_correction_T_max  0.916
_exptl_absorpt_process_details   
;
multi-scan from symmetry-related measurements 
 Sortav (Blessing 1995, 1997)
;

_exptl_special_details           
; 
 ? 
;

_diffrn_ambient_temperature      140
_diffrn_radiation_wavelength     0.71073
_diffrn_radiation_type           MoK\a
_diffrn_radiation_source         'fine-focus sealed tube'
_diffrn_radiation_monochromator  graphite
_diffrn_measurement_device_type  'NONIUS KappaCCD'
_diffrn_measurement_method       CCD
_diffrn_detector_area_resol_mean 9
_diffrn_standards_number         ?
_diffrn_standards_interval_count ?
_diffrn_standards_interval_time  ?
_diffrn_standards_decay_%        0
_diffrn_reflns_number            18695
_diffrn_reflns_av_R_equivalents  0.0497
_diffrn_reflns_av_sigmaI/netI    0.0205
_diffrn_reflns_limit_h_min       -17
_diffrn_reflns_limit_h_max       17
_diffrn_reflns_limit_k_min       -17
_diffrn_reflns_limit_k_max       16
_diffrn_reflns_limit_l_min       -11
_diffrn_reflns_limit_l_max       11
_diffrn_reflns_theta_min         3.76
_diffrn_reflns_theta_max         29.56
_reflns_number_total             2097
_reflns_number_gt                1817
_reflns_threshold_expression     >2sigma(I)

_computing_data_collection       'KappaCCD (Nonius B. V., 1998)'
_computing_cell_refinement       'HKL Scalepack (Otwinowski & Minor, 1997)'
_computing_data_reduction        
'HKL Denzo (Otwinowski & Minor, 1997) & maXus (Mackay et al., 1998)'
_computing_structure_solution    'SHELXS-97 (Sheldrick, 1997)'
_computing_structure_refinement  'SHELXL-97 (Sheldrick, 1997)'
_computing_molecular_graphics    'Bruker SHELXTL V5.1 (Sheldrick, 1998)'
_computing_publication_material  'SHELXL-97 (Sheldrick, 1997)'

_refine_special_details          
; 
 Refinement of F^2^ against ALL reflections.  The weighted R-factor wR and 
 goodness of fit S are based on F^2^, conventional R-factors R are based 
 on F, with F set to zero for negative F^2^. The threshold expression of 
 F^2^ > 2sigma(F^2^) is used only for calculating R-factors(gt) etc. and is 
 not relevant to the choice of reflections for refinement.  R-factors based 
 on F^2^ are statistically about twice as large as those based on F, and R- 
 factors based on ALL data will be even larger. 
;

_refine_ls_structure_factor_coef Fsqd
_refine_ls_matrix_type           full
_refine_ls_weighting_scheme      calc
_refine_ls_weighting_details     
'calc w=1/[\s^2^(Fo^2^)+(0.0448P)^2^+0.3961P] where P=(Fo^2^+2Fc^2^)/3'
_atom_sites_solution_primary     direct
_atom_sites_solution_secondary   difmap
_atom_sites_solution_hydrogens   difmap
_refine_ls_hydrogen_treatment    constr.
_refine_ls_extinction_method     SHELXL
_refine_ls_extinction_coef       0.068(4)
_refine_ls_extinction_expression Fc^*^=kFc[1+0.001xFc^2^\l^3^/sin(2\q)]^-1/4^
_refine_ls_abs_structure_details 'Flack H D (1983), Acta Cryst. A39, 876-881'
_refine_ls_abs_structure_Flack   0.00
_refine_ls_number_reflns         2097
_refine_ls_number_parameters     113
_refine_ls_number_restraints     10
_refine_ls_R_factor_all          0.0403
_refine_ls_R_factor_gt           0.0336
_refine_ls_wR_factor_ref         0.0990
_refine_ls_wR_factor_gt          0.0958
_refine_ls_goodness_of_fit_ref   1.079
_refine_ls_restrained_S_all      1.078
_refine_ls_shift/su_max          0.000
_refine_ls_shift/su_mean         0.000

loop_
_atom_site_label
_atom_site_type_symbol
_atom_site_fract_x
_atom_site_fract_y
_atom_site_fract_z
_atom_site_U_iso_or_equiv
_atom_site_adp_type
_atom_site_occupancy
_atom_site_symmetry_multiplicity
_atom_site_calc_flag
_atom_site_refinement_flags
_atom_site_disorder_assembly
_atom_site_disorder_group
Mg1 Mg 0.33573(4) 0.33092(4) 0.58645(11) 0.01117(15) Uani 1 1 d . . .
O1 O 0.42194(11) 0.26090(11) 0.44251(13) 0.0161(3) Uani 1 1 d . . .
O2 O 0.42615(11) 0.15359(11) 0.22940(14) 0.0177(3) Uani 1 1 d . . .
O3 O 0.39947(11) 0.48643(10) 0.43847(13) 0.0165(3) Uani 1 1 d . . .
O4 O 0.50476(10) 0.59965(11) 0.22581(13) 0.0159(3) Uani 1 1 d . . .
O5 O 0.17496(10) 0.23647(10) 0.44993(13) 0.0160(3) Uani 1 1 d . . .
O6 O 0.07201(11) 0.24838(10) 0.23690(13) 0.0165(3) Uani 1 1 d . . .
C1 C 0.37306(16) 0.18728(18) 0.3262(3) 0.0268(5) Uani 1 1 d . . .
H1 H 0.2869 0.1542 0.3110 0.032 Uiso 1 1 calc R . .
C2 C 0.47104(16) 0.51132(16) 0.3201(3) 0.0199(4) Uani 1 1 d . . .
H2 H 0.5024 0.4572 0.3008 0.024 Uiso 1 1 calc R . .
C3 C 0.13780(16) 0.29288(14) 0.3604(2) 0.0155(4) Uani 1 1 d . . .
H3 H 0.1615 0.3754 0.3888 0.019 Uiso 1 1 calc R . .
N1 N 0.6667 0.3333 0.5370(4) 0.0241(6) Uani 1 3 d SD . .
H11 H 0.5889(8) 0.309(2) 0.5014(13) 0.029 Uiso 1 1 d D . .
H12 H 0.6667 0.3333 0.6473(7) 0.029 Uiso 1 3 d SD . .
N2 N 0.3333 0.6667 0.5339(4) 0.0253(6) Uani 1 3 d SD . .
H21 H 0.355(2) 0.6111(16) 0.4982(13) 0.030 Uiso 1 1 d D . .
H22 H 0.3333 0.6667 0.6444(7) 0.030 Uiso 1 3 d SD . .
N3 N 0.0000 0.0000 0.1414(4) 0.0151(4) Uani 1 3 d SD . .
H31 H 0.0256(18) 0.0788(7) 0.1757(12) 0.018 Uiso 1 1 d D . .
H32 H 0.0000 0.0000 0.0307(7) 0.018 Uiso 1 3 d SD . .

loop_
_atom_site_aniso_label
_atom_site_aniso_U_11
_atom_site_aniso_U_22
_atom_site_aniso_U_33
_atom_site_aniso_U_23
_atom_site_aniso_U_13
_atom_site_aniso_U_12
Mg1 0.0136(3) 0.0132(3) 0.0084(2) -0.00039(17) 0.00063(17) 0.0080(2)
O1 0.0204(5) 0.0171(5) 0.0136(6) -0.0047(5) 0.0003(4) 0.0115(5)
O2 0.0197(5) 0.0182(5) 0.0165(6) -0.0061(5) 0.0002(4) 0.0105(5)
O3 0.0227(6) 0.0156(5) 0.0126(6) 0.0042(4) 0.0056(5) 0.0107(4)
O4 0.0154(5) 0.0178(5) 0.0125(6) 0.0018(4) -0.0002(4) 0.0068(4)
O5 0.0183(5) 0.0172(5) 0.0140(6) 0.0002(5) -0.0053(4) 0.0099(4)
O6 0.0178(5) 0.0159(5) 0.0153(6) -0.0026(4) -0.0055(5) 0.0080(4)
C1 0.0162(8) 0.0262(9) 0.0337(12) -0.0195(7) 0.0011(7) 0.0074(7)
C2 0.0184(8) 0.0165(7) 0.0259(10) 0.0039(6) 0.0081(6) 0.0095(6)
C3 0.0206(7) 0.0159(7) 0.0127(8) -0.0029(6) -0.0046(6) 0.0112(6)
N1 0.0226(8) 0.0226(8) 0.0269(14) 0.000 0.000 0.0113(4)
N2 0.0255(8) 0.0255(8) 0.0250(14) 0.000 0.000 0.0128(4)
N3 0.0163(6) 0.0163(6) 0.0128(12) 0.000 0.000 0.0081(3)

_geom_special_details            
; 
 All esds (except the esd in the dihedral angle between two l.s. planes) 
 are estimated using the full covariance matrix.  The cell esds are taken 
 into account individually in the estimation of esds in distances, angles 
 and torsion angles; correlations between esds in cell parameters are only 
 used when they are defined by crystal symmetry.  An approximate (isotropic) 
 treatment of cell esds is used for estimating esds involving l.s. planes. 
;

loop_
_geom_bond_atom_site_label_1
_geom_bond_atom_site_label_2
_geom_bond_distance
_geom_bond_site_symmetry_2
_geom_bond_publ_flag
Mg1 O1 2.0698(12) . ?
Mg1 O4 2.0793(13) 4_665 ?
Mg1 O5 2.0813(13) . ?
Mg1 O3 2.0878(13) . ?
Mg1 O6 2.0879(13) 5 ?
Mg1 O2 2.0916(13) 6 ?
O1 C1 1.257(2) . ?
O2 C1 1.239(2) . ?
O2 Mg1 2.0916(13) 5_554 ?
O3 C2 1.255(2) . ?
O4 C2 1.240(2) . ?
O4 Mg1 2.0793(13) 4_664 ?
O5 C3 1.260(2) . ?
O6 C3 1.252(2) . ?
O6 Mg1 2.0879(13) 6_554 ?
C1 H1 0.9500 . ?
C2 H2 0.9500 . ?
C3 H3 0.9500 . ?
N1 H11 0.910(5) . ?
N1 H12 0.911(5) . ?
N2 H21 0.911(5) . ?
N2 H22 0.913(5) . ?
N3 H31 0.916(5) . ?
N3 H32 0.914(5) . ?

loop_
_geom_angle_atom_site_label_1
_geom_angle_atom_site_label_2
_geom_angle_atom_site_label_3
_geom_angle
_geom_angle_site_symmetry_1
_geom_angle_site_symmetry_3
_geom_angle_publ_flag
O1 Mg1 O4 84.30(4) . 4_665 ?
O1 Mg1 O5 90.49(5) . . ?
O4 Mg1 O5 171.56(5) 4_665 . ?
O1 Mg1 O3 91.19(5) . . ?
O4 Mg1 O3 95.46(5) 4_665 . ?
O5 Mg1 O3 91.27(5) . . ?
O1 Mg1 O6 95.29(5) . 5 ?
O4 Mg1 O6 90.34(5) 4_665 5 ?
O5 Mg1 O6 83.52(5) . 5 ?
O3 Mg1 O6 171.70(5) . 5 ?
O1 Mg1 O2 171.68(5) . 6 ?
O4 Mg1 O2 90.37(5) 4_665 6 ?
O5 Mg1 O2 95.51(5) . 6 ?
O3 Mg1 O2 82.94(4) . 6 ?
O6 Mg1 O2 91.12(5) 5 6 ?
C1 O1 Mg1 125.66(11) . . ?
C1 O2 Mg1 122.52(11) . 5_554 ?
C2 O3 Mg1 125.43(11) . . ?
C2 O4 Mg1 123.18(11) . 4_664 ?
C3 O5 Mg1 121.46(11) . . ?
C3 O6 Mg1 126.78(10) . 6_554 ?
O2 C1 O1 126.47(17) . . ?
O2 C1 H1 116.8 . . ?
O1 C1 H1 116.8 . . ?
O4 C2 O3 126.34(16) . . ?
O4 C2 H2 116.8 . . ?
O3 C2 H2 116.8 . . ?
O6 C3 O5 124.97(15) . . ?
O6 C3 H3 117.5 . . ?
O5 C3 H3 117.5 . . ?
H11 N1 H12 108.9(7) . . ?
H21 N2 H22 108.9(7) . . ?
H31 N3 H32 108.0(7) . . ?

loop_
_geom_hbond_atom_site_label_D
_geom_hbond_atom_site_label_H
_geom_hbond_atom_site_label_A
_geom_hbond_distance_DH
_geom_hbond_distance_HA
_geom_hbond_distance_DA
_geom_hbond_angle_DHA
_geom_hbond_site_symmetry_A
N1 H11 O1 0.910(5) 1.924(5) 2.8319(15) 175.4(13) .
N1 H11 O2 0.910(5) 3.000(12) 3.713(3) 136.5(13) .
N1 H11 O4 0.910(5) 2.731(16) 3.086(2) 104.4(11) 4_665
N2 H21 O3 0.911(5) 1.962(6) 2.8717(14) 175.6(11) .
N2 H21 O4 0.911(5) 2.975(12) 3.683(3) 135.6(13) .
N2 H22 O2 0.913(5) 2.7977(19) 3.153(2) 104.52(12) 4_665
N3 H31 O6 0.916(5) 1.964(5) 2.8776(14) 175.6(15) .
N3 H31 O5 0.916(5) 2.723(15) 3.091(2) 105.2(10) 6_554
N3 H32 O5 0.914(5) 2.7393(18) 3.091(2) 104.09(12) 4_554
C1 H1 O5 0.95 2.40 3.013(2) 121.8 .
C1 H1 O6 0.95 2.52 3.021(2) 112.7 3
C2 H2 O1 0.95 2.44 3.046(2) 121.8 .
C2 H2 O2 0.95 2.51 2.990(2) 111.6 3_665
C3 H3 O3 0.95 2.61 3.010(2) 105.6 .
C3 H3 O4 0.95 2.45 3.047(2) 120.9 3_565

_diffrn_measured_fraction_theta_max 0.997
_diffrn_reflns_theta_full        29.56
_diffrn_measured_fraction_theta_full 0.997
_refine_diff_density_max         0.696
_refine_diff_density_min         -0.717
_refine_diff_density_rms         0.055

File: EA-X-(HCOO)3/EA-Mg-(HCOO)3/Experimental-disordered/P63/Mg-180K_P63.cif
####################################################################### 
# 
# This file contains crystal structure data downloaded from the 
# Cambridge Structural Database (CSD) hosted by the Cambridge 
# Crystallographic Data Centre (CCDC).
# 
# Full information about CCDC data access policies and citation 
# guidelines are available at http://www.ccdc.cam.ac.uk/access/V1 
# 
# Audit and citation data items may have been added by the CCDC. 
# Please retain this information to preserve the provenance of 
# this file and to allow appropriate attribution of the data. 
# 
#######################################################################

data_1-180K
_audit_block_doi                 10.5517/ccdc.csd.cc11540c
_database_code_depnum_ccdc_archive 'CCDC 958241'
loop_
_citation_id
_citation_doi
_citation_year
1 10.1002/chem.201303425 2014
_audit_update_record             
;
2013-08-30 deposited with the CCDC.	2022-07-19 downloaded from the CCDC.
;

_audit_creation_method           SHELXL-97
_chemical_name_systematic        
; 
 ? 
;
_chemical_name_common            ?
_chemical_melting_point          ?
_chemical_formula_moiety         ?
_chemical_formula_sum            'C3 H7 Mg N O6'
_chemical_formula_weight         177.41

loop_
_atom_type_symbol
_atom_type_description
_atom_type_scat_dispersion_real
_atom_type_scat_dispersion_imag
_atom_type_scat_source
C C 0.0033 0.0016 'International Tables Vol C Tables 4.2.6.8 and 6.1.1.4'
H H 0.0000 0.0000 'International Tables Vol C Tables 4.2.6.8 and 6.1.1.4'
N N 0.0061 0.0033 'International Tables Vol C Tables 4.2.6.8 and 6.1.1.4'
O O 0.0106 0.0060 'International Tables Vol C Tables 4.2.6.8 and 6.1.1.4'
Mg Mg 0.0486 0.0363 'International Tables Vol C Tables 4.2.6.8 and 6.1.1.4'

_symmetry_cell_setting           Hexagonal
_symmetry_space_group_name_H-M   'P 6(3)'

loop_
_symmetry_equiv_pos_as_xyz
'x, y, z'
'-y, x-y, z'
'-x+y, -x, z'
'-x, -y, z+1/2'
'y, -x+y, z+1/2'
'x-y, x, z+1/2'

_cell_length_a                   12.5233(2)
_cell_length_b                   12.5233(2)
_cell_length_c                   8.2458(2)
_cell_angle_alpha                90.00
_cell_angle_beta                 90.00
_cell_angle_gamma                120.00
_cell_volume                     1119.96(4)
_cell_formula_units_Z            6
_cell_measurement_temperature    180
_cell_measurement_reflns_used    12217
_cell_measurement_theta_min      3.395
_cell_measurement_theta_max      30.999

_exptl_crystal_description       'hexagonal block'
_exptl_crystal_colour            colorless
_exptl_crystal_size_max          0.69
_exptl_crystal_size_mid          0.65
_exptl_crystal_size_min          0.41
_exptl_crystal_density_meas      ?
_exptl_crystal_density_diffrn    1.578
_exptl_crystal_density_method    'not measured'
_exptl_crystal_F_000             552
_exptl_absorpt_coefficient_mu    0.224
_exptl_absorpt_correction_type   multi-scan
_exptl_absorpt_correction_T_min  0.608
_exptl_absorpt_correction_T_max  0.922
_exptl_absorpt_process_details   
;
multi-scan from symmetry-related measurements 
 Sortav (Blessing 1995, 1997)
;

_exptl_special_details           
; 
 ? 
;

_diffrn_ambient_temperature      180
_diffrn_radiation_wavelength     0.71073
_diffrn_radiation_type           MoK\a
_diffrn_radiation_source         'fine-focus sealed tube'
_diffrn_radiation_monochromator  graphite
_diffrn_measurement_device_type  'NONIUS KappaCCD'
_diffrn_measurement_method       CCD
_diffrn_detector_area_resol_mean 9
_diffrn_standards_number         ?
_diffrn_standards_interval_count ?
_diffrn_standards_interval_time  ?
_diffrn_standards_decay_%        0
_diffrn_reflns_number            18775
_diffrn_reflns_av_R_equivalents  0.0470
_diffrn_reflns_av_sigmaI/netI    0.0212
_diffrn_reflns_limit_h_min       -17
_diffrn_reflns_limit_h_max       16
_diffrn_reflns_limit_k_min       -17
_diffrn_reflns_limit_k_max       17
_diffrn_reflns_limit_l_min       -11
_diffrn_reflns_limit_l_max       11
_diffrn_reflns_theta_min         3.76
_diffrn_reflns_theta_max         29.56
_reflns_number_total             2107
_reflns_number_gt                1719
_reflns_threshold_expression     >2sigma(I)

_computing_data_collection       'KappaCCD (Nonius B. V., 1998)'
_computing_cell_refinement       'HKL Scalepack (Otwinowski & Minor, 1997)'
_computing_data_reduction        
'HKL Denzo (Otwinowski & Minor, 1997) & maXus (Mackay et al., 1998)'
_computing_structure_solution    'SHELXS-97 (Sheldrick, 1997)'
_computing_structure_refinement  'SHELXL-97 (Sheldrick, 1997)'
_computing_molecular_graphics    'Bruker SHELXTL V5.1 (Sheldrick, 1998)'
_computing_publication_material  'SHELXL-97 (Sheldrick, 1997)'

_refine_special_details          
; 
 Refinement of F^2^ against ALL reflections.  The weighted R-factor wR and 
 goodness of fit S are based on F^2^, conventional R-factors R are based 
 on F, with F set to zero for negative F^2^. The threshold expression of 
 F^2^ > 2sigma(F^2^) is used only for calculating R-factors(gt) etc. and is 
 not relevant to the choice of reflections for refinement.  R-factors based 
 on F^2^ are statistically about twice as large as those based on F, and R- 
 factors based on ALL data will be even larger. 
;

_refine_ls_structure_factor_coef Fsqd
_refine_ls_matrix_type           full
_refine_ls_weighting_scheme      calc
_refine_ls_weighting_details     
'calc w=1/[\s^2^(Fo^2^)+(0.0443P)^2^+0.2694P] where P=(Fo^2^+2Fc^2^)/3'
_atom_sites_solution_primary     direct
_atom_sites_solution_secondary   difmap
_atom_sites_solution_hydrogens   difmap
_refine_ls_hydrogen_treatment    constr.
_refine_ls_extinction_method     SHELXL
_refine_ls_extinction_coef       0.059(4)
_refine_ls_extinction_expression Fc^*^=kFc[1+0.001xFc^2^\l^3^/sin(2\q)]^-1/4^
_refine_ls_abs_structure_details 'Flack H D (1983), Acta Cryst. A39, 876-881'
_refine_ls_abs_structure_Flack   0.00
_refine_ls_number_reflns         2107
_refine_ls_number_parameters     113
_refine_ls_number_restraints     10
_refine_ls_R_factor_all          0.0422
_refine_ls_R_factor_gt           0.0318
_refine_ls_wR_factor_ref         0.0969
_refine_ls_wR_factor_gt          0.0920
_refine_ls_goodness_of_fit_ref   1.080
_refine_ls_restrained_S_all      1.079
_refine_ls_shift/su_max          0.000
_refine_ls_shift/su_mean         0.000

loop_
_atom_site_label
_atom_site_type_symbol
_atom_site_fract_x
_atom_site_fract_y
_atom_site_fract_z
_atom_site_U_iso_or_equiv
_atom_site_adp_type
_atom_site_occupancy
_atom_site_symmetry_multiplicity
_atom_site_calc_flag
_atom_site_refinement_flags
_atom_site_disorder_assembly
_atom_site_disorder_group
Mg1 Mg 0.33554(4) 0.33110(4) 0.58647(11) 0.01270(15) Uani 1 1 d . . .
O1 O 0.42216(10) 0.26139(10) 0.44243(13) 0.0183(3) Uani 1 1 d . . .
O2 O 0.42581(10) 0.15374(10) 0.22967(14) 0.0208(3) Uani 1 1 d . . .
O3 O 0.39990(11) 0.48682(10) 0.43908(13) 0.0195(3) Uani 1 1 d . . .
O4 O 0.50527(10) 0.59992(10) 0.22663(13) 0.0187(3) Uani 1 1 d . . .
O5 O 0.17531(10) 0.23729(10) 0.44895(12) 0.0189(3) Uani 1 1 d . . .
O6 O 0.07143(10) 0.24779(10) 0.23624(13) 0.0192(3) Uani 1 1 d . . .
C1 C 0.37311(16) 0.18701(18) 0.3276(3) 0.0298(5) Uani 1 1 d . . .
H1 H 0.2867 0.1526 0.3143 0.036 Uiso 1 1 calc R . .
C2 C 0.47167(16) 0.51191(16) 0.3214(2) 0.0231(4) Uani 1 1 d . . .
H2 H 0.5036 0.4583 0.3028 0.028 Uiso 1 1 calc R . .
C3 C 0.13841(16) 0.29301(14) 0.3587(2) 0.0195(4) Uani 1 1 d . . .
H3 H 0.1632 0.3760 0.3855 0.023 Uiso 1 1 calc R . .
N1 N 0.6667 0.3333 0.5385(4) 0.0294(6) Uani 1 3 d SD . .
H11 H 0.5888(8) 0.3087(19) 0.5031(12) 0.035 Uiso 1 1 d D . .
H12 H 0.6667 0.3333 0.6489(7) 0.035 Uiso 1 3 d SD . .
N2 N 0.3333 0.6667 0.5356(4) 0.0305(6) Uani 1 3 d SD . .
H21 H 0.355(2) 0.6112(16) 0.5001(12) 0.037 Uiso 1 1 d D . .
H22 H 0.3333 0.6667 0.6463(7) 0.037 Uiso 1 3 d SD . .
N3 N 0.0000 0.0000 0.1398(4) 0.0193(5) Uani 1 3 d SD . .
H31 H 0.0252(17) 0.0788(7) 0.1740(12) 0.023 Uiso 1 1 d D . .
H32 H 0.0000 0.0000 0.0291(7) 0.023 Uiso 1 3 d SD . .

loop_
_atom_site_aniso_label
_atom_site_aniso_U_11
_atom_site_aniso_U_22
_atom_site_aniso_U_33
_atom_site_aniso_U_23
_atom_site_aniso_U_13
_atom_site_aniso_U_12
Mg1 0.0153(3) 0.0146(2) 0.0097(2) -0.00019(17) 0.00064(17) 0.0086(2)
O1 0.0222(5) 0.0198(5) 0.0159(6) -0.0059(5) -0.0007(4) 0.0128(4)
O2 0.0230(6) 0.0215(5) 0.0193(6) -0.0073(5) 0.0004(4) 0.0121(5)
O3 0.0263(6) 0.0185(5) 0.0152(6) 0.0052(4) 0.0072(5) 0.0124(5)
O4 0.0186(5) 0.0198(5) 0.0150(6) 0.0033(4) 0.0015(4) 0.0075(4)
O5 0.0203(5) 0.0206(5) 0.0169(6) 0.0004(5) -0.0057(4) 0.0111(4)
O6 0.0210(5) 0.0187(5) 0.0178(6) -0.0020(5) -0.0069(5) 0.0099(4)
C1 0.0182(8) 0.0285(9) 0.0379(13) -0.0207(7) 0.0009(7) 0.0080(7)
C2 0.0233(8) 0.0187(8) 0.0290(11) 0.0068(6) 0.0105(7) 0.0116(7)
C3 0.0245(8) 0.0178(7) 0.0193(9) -0.0044(6) -0.0083(6) 0.0128(6)
N1 0.0272(8) 0.0272(8) 0.0339(17) 0.000 0.000 0.0136(4)
N2 0.0296(8) 0.0296(8) 0.0325(16) 0.000 0.000 0.0148(4)
N3 0.0206(6) 0.0206(6) 0.0165(13) 0.000 0.000 0.0103(3)

_geom_special_details            
; 
 All esds (except the esd in the dihedral angle between two l.s. planes) 
 are estimated using the full covariance matrix.  The cell esds are taken 
 into account individually in the estimation of esds in distances, angles 
 and torsion angles; correlations between esds in cell parameters are only 
 used when they are defined by crystal symmetry.  An approximate (isotropic) 
 treatment of cell esds is used for estimating esds involving l.s. planes. 
;

loop_
_geom_bond_atom_site_label_1
_geom_bond_atom_site_label_2
_geom_bond_distance
_geom_bond_site_symmetry_2
_geom_bond_publ_flag
Mg1 O1 2.0729(12) . ?
Mg1 O4 2.0820(12) 4_665 ?
Mg1 O5 2.0820(12) . ?
Mg1 O3 2.0876(12) . ?
Mg1 O6 2.0877(13) 5 ?
Mg1 O2 2.0918(12) 6 ?
O1 C1 1.253(2) . ?
O2 C1 1.240(2) . ?
O2 Mg1 2.0918(12) 5_554 ?
O3 C2 1.252(2) . ?
O4 C2 1.240(2) . ?
O4 Mg1 2.0820(12) 4_664 ?
O5 C3 1.256(2) . ?
O6 C3 1.253(2) . ?
O6 Mg1 2.0877(13) 6_554 ?
C1 H1 0.9500 . ?
C2 H2 0.9500 . ?
C3 H3 0.9500 . ?
N1 H11 0.911(5) . ?
N1 H12 0.911(5) . ?
N2 H21 0.913(5) . ?
N2 H22 0.913(5) . ?
N3 H31 0.917(5) . ?
N3 H32 0.914(5) . ?

loop_
_geom_angle_atom_site_label_1
_geom_angle_atom_site_label_2
_geom_angle_atom_site_label_3
_geom_angle
_geom_angle_site_symmetry_1
_geom_angle_site_symmetry_3
_geom_angle_publ_flag
O1 Mg1 O4 84.18(4) . 4_665 ?
O1 Mg1 O5 90.57(5) . . ?
O4 Mg1 O5 171.59(5) 4_665 . ?
O1 Mg1 O3 91.20(5) . . ?
O4 Mg1 O3 95.35(5) 4_665 . ?
O5 Mg1 O3 91.32(5) . . ?
O1 Mg1 O6 95.25(5) . 5 ?
O4 Mg1 O6 90.41(5) 4_665 5 ?
O5 Mg1 O6 83.51(4) . 5 ?
O3 Mg1 O6 171.76(5) . 5 ?
O1 Mg1 O2 171.69(5) . 6 ?
O4 Mg1 O2 90.45(5) 4_665 6 ?
O5 Mg1 O2 95.46(5) . 6 ?
O3 Mg1 O2 82.97(4) . 6 ?
O6 Mg1 O2 91.12(5) 5 6 ?
C1 O1 Mg1 125.52(11) . . ?
C1 O2 Mg1 122.76(11) . 5_554 ?
C2 O3 Mg1 125.41(11) . . ?
C2 O4 Mg1 123.18(11) . 4_664 ?
C3 O5 Mg1 121.86(10) . . ?
C3 O6 Mg1 126.40(10) . 6_554 ?
O2 C1 O1 126.65(16) . . ?
O2 C1 H1 116.7 . . ?
O1 C1 H1 116.7 . . ?
O4 C2 O3 126.40(16) . . ?
O4 C2 H2 116.8 . . ?
O3 C2 H2 116.8 . . ?
O6 C3 O5 125.16(15) . . ?
O6 C3 H3 117.4 . . ?
O5 C3 H3 117.4 . . ?
H11 N1 H12 108.7(7) . . ?
H21 N2 H22 108.7(7) . . ?
H31 N3 H32 107.9(7) . . ?

loop_
_geom_hbond_atom_site_label_D
_geom_hbond_atom_site_label_H
_geom_hbond_atom_site_label_A
_geom_hbond_distance_DH
_geom_hbond_distance_HA
_geom_hbond_distance_DA
_geom_hbond_angle_DHA
_geom_hbond_site_symmetry_A
N1 H11 O1 0.911(5) 1.929(5) 2.8384(15) 175.8(14) .
N1 H11 O2 0.911(5) 3.009(11) 3.723(3) 136.5(12) .
N1 H11 O4 0.911(5) 2.729(15) 3.089(2) 104.7(10) 4_665
N2 H21 O3 0.913(5) 1.966(5) 2.8771(14) 176.0(11) .
N2 H21 O4 0.913(5) 2.983(11) 3.691(3) 135.6(13) .
N2 H22 O2 0.913(5) 2.8011(19) 3.152(2) 104.22(12) 4_665
N3 H31 O6 0.917(5) 1.963(5) 2.8784(14) 176.1(15) .
N3 H31 O5 0.917(5) 2.724(14) 3.099(2) 105.6(9) 6_554
N3 H32 O5 0.914(5) 2.7501(18) 3.099(2) 103.90(12) 4_554
C1 H1 O5 0.95 2.41 3.016(2) 121.8 .
C1 H1 O6 0.95 2.51 3.023(2) 113.7 3
C2 H2 O1 0.95 2.44 3.046(2) 121.9 .
C2 H2 O2 0.95 2.51 2.996(2) 112.0 3_665
C3 H3 O3 0.95 2.61 3.018(2) 106.6 .
C3 H3 O4 0.95 2.44 3.0419(19) 121.4 3_565

_diffrn_measured_fraction_theta_max 0.997
_diffrn_reflns_theta_full        29.56
_diffrn_measured_fraction_theta_full 0.997
_refine_diff_density_max         0.600
_refine_diff_density_min         -0.662
_refine_diff_density_rms         0.051

File: EA-X-(HCOO)3/EA-Mg-(HCOO)3/Experimental-disordered/P63/Mg-210K_P63.cif
####################################################################### 
# 
# This file contains crystal structure data downloaded from the 
# Cambridge Structural Database (CSD) hosted by the Cambridge 
# Crystallographic Data Centre (CCDC).
# 
# Full information about CCDC data access policies and citation 
# guidelines are available at http://www.ccdc.cam.ac.uk/access/V1 
# 
# Audit and citation data items may have been added by the CCDC. 
# Please retain this information to preserve the provenance of 
# this file and to allow appropriate attribution of the data. 
# 
#######################################################################

data_1-210K
_audit_block_doi                 10.5517/ccdc.csd.cc11541d
_database_code_depnum_ccdc_archive 'CCDC 958242'
loop_
_citation_id
_citation_doi
_citation_year
1 10.1002/chem.201303425 2014
_audit_update_record             
;
2013-08-30 deposited with the CCDC.	2022-07-19 downloaded from the CCDC.
;

_audit_creation_method           SHELXL-97
_chemical_name_systematic        
; 
 ? 
;
_chemical_name_common            ?
_chemical_melting_point          ?
_chemical_formula_moiety         ?
_chemical_formula_sum            'C3 H7 Mg N O6'
_chemical_formula_weight         177.41

loop_
_atom_type_symbol
_atom_type_description
_atom_type_scat_dispersion_real
_atom_type_scat_dispersion_imag
_atom_type_scat_source
C C 0.0033 0.0016 'International Tables Vol C Tables 4.2.6.8 and 6.1.1.4'
H H 0.0000 0.0000 'International Tables Vol C Tables 4.2.6.8 and 6.1.1.4'
N N 0.0061 0.0033 'International Tables Vol C Tables 4.2.6.8 and 6.1.1.4'
O O 0.0106 0.0060 'International Tables Vol C Tables 4.2.6.8 and 6.1.1.4'
Mg Mg 0.0486 0.0363 'International Tables Vol C Tables 4.2.6.8 and 6.1.1.4'

_symmetry_cell_setting           Hexagonal
_symmetry_space_group_name_H-M   'P 6(3)'

loop_
_symmetry_equiv_pos_as_xyz
'x, y, z'
'-y, x-y, z'
'-x+y, -x, z'
'-x, -y, z+1/2'
'y, -x+y, z+1/2'
'x-y, x, z+1/2'

_cell_length_a                   12.5409(2)
_cell_length_b                   12.5409(2)
_cell_length_c                   8.2378(2)
_cell_angle_alpha                90.00
_cell_angle_beta                 90.00
_cell_angle_gamma                120.00
_cell_volume                     1122.02(4)
_cell_formula_units_Z            6
_cell_measurement_temperature    210
_cell_measurement_reflns_used    11941
_cell_measurement_theta_min      3.395
_cell_measurement_theta_max      30.999

_exptl_crystal_description       'hexagonal block'
_exptl_crystal_colour            colorless
_exptl_crystal_size_max          0.69
_exptl_crystal_size_mid          0.65
_exptl_crystal_size_min          0.41
_exptl_crystal_density_meas      ?
_exptl_crystal_density_diffrn    1.575
_exptl_crystal_density_method    'not measured'
_exptl_crystal_F_000             552
_exptl_absorpt_coefficient_mu    0.224
_exptl_absorpt_correction_type   multi-scan
_exptl_absorpt_correction_T_min  0.656
_exptl_absorpt_correction_T_max  0.916
_exptl_absorpt_process_details   
;
multi-scan from symmetry-related measurements 
 Sortav (Blessing 1995, 1997)
;

_exptl_special_details           
; 
 ? 
;

_diffrn_ambient_temperature      210
_diffrn_radiation_wavelength     0.71073
_diffrn_radiation_type           MoK\a
_diffrn_radiation_source         'fine-focus sealed tube'
_diffrn_radiation_monochromator  graphite
_diffrn_measurement_device_type  'NONIUS KappaCCD'
_diffrn_measurement_method       CCD
_diffrn_detector_area_resol_mean 9
_diffrn_standards_number         ?
_diffrn_standards_interval_count ?
_diffrn_standards_interval_time  ?
_diffrn_standards_decay_%        0
_diffrn_reflns_number            19008
_diffrn_reflns_av_R_equivalents  0.0508
_diffrn_reflns_av_sigmaI/netI    0.0215
_diffrn_reflns_limit_h_min       -17
_diffrn_reflns_limit_h_max       17
_diffrn_reflns_limit_k_min       -17
_diffrn_reflns_limit_k_max       16
_diffrn_reflns_limit_l_min       -11
_diffrn_reflns_limit_l_max       11
_diffrn_reflns_theta_min         3.75
_diffrn_reflns_theta_max         29.52
_reflns_number_total             2107
_reflns_number_gt                1619
_reflns_threshold_expression     >2sigma(I)

_computing_data_collection       'KappaCCD (Nonius B. V., 1998)'
_computing_cell_refinement       'HKL Scalepack (Otwinowski & Minor, 1997)'
_computing_data_reduction        
'HKL Denzo (Otwinowski & Minor, 1997) & maXus (Mackay et al., 1998)'
_computing_structure_solution    'SHELXS-97 (Sheldrick, 1997)'
_computing_structure_refinement  'SHELXL-97 (Sheldrick, 1997)'
_computing_molecular_graphics    'Bruker SHELXTL V5.1 (Sheldrick, 1998)'
_computing_publication_material  'SHELXL-97 (Sheldrick, 1997)'

_refine_special_details          
; 
 Refinement of F^2^ against ALL reflections.  The weighted R-factor wR and 
 goodness of fit S are based on F^2^, conventional R-factors R are based 
 on F, with F set to zero for negative F^2^. The threshold expression of 
 F^2^ > 2sigma(F^2^) is used only for calculating R-factors(gt) etc. and is 
 not relevant to the choice of reflections for refinement.  R-factors based 
 on F^2^ are statistically about twice as large as those based on F, and R- 
 factors based on ALL data will be even larger. 
;

_refine_ls_structure_factor_coef Fsqd
_refine_ls_matrix_type           full
_refine_ls_weighting_scheme      calc
_refine_ls_weighting_details     
'calc w=1/[\s^2^(Fo^2^)+(0.0426P)^2^+0.2131P] where P=(Fo^2^+2Fc^2^)/3'
_atom_sites_solution_primary     direct
_atom_sites_solution_secondary   difmap
_atom_sites_solution_hydrogens   difmap
_refine_ls_hydrogen_treatment    constr.
_refine_ls_extinction_method     SHELXL
_refine_ls_extinction_coef       0.053(4)
_refine_ls_extinction_expression Fc^*^=kFc[1+0.001xFc^2^\l^3^/sin(2\q)]^-1/4^
_refine_ls_abs_structure_details 'Flack H D (1983), Acta Cryst. A39, 876-881'
_refine_ls_abs_structure_Flack   0.00
_refine_ls_number_reflns         2107
_refine_ls_number_parameters     113
_refine_ls_number_restraints     10
_refine_ls_R_factor_all          0.0449
_refine_ls_R_factor_gt           0.0308
_refine_ls_wR_factor_ref         0.0962
_refine_ls_wR_factor_gt          0.0900
_refine_ls_goodness_of_fit_ref   1.097
_refine_ls_restrained_S_all      1.095
_refine_ls_shift/su_max          0.000
_refine_ls_shift/su_mean         0.000

loop_
_atom_site_label
_atom_site_type_symbol
_atom_site_fract_x
_atom_site_fract_y
_atom_site_fract_z
_atom_site_U_iso_or_equiv
_atom_site_adp_type
_atom_site_occupancy
_atom_site_symmetry_multiplicity
_atom_site_calc_flag
_atom_site_refinement_flags
_atom_site_disorder_assembly
_atom_site_disorder_group
Mg1 Mg 0.33535(4) 0.33134(4) 0.58644(11) 0.01387(15) Uani 1 1 d . . .
O1 O 0.42245(10) 0.26199(10) 0.44234(12) 0.0204(3) Uani 1 1 d . . .
O2 O 0.42529(10) 0.15392(10) 0.22971(14) 0.0228(3) Uani 1 1 d . . .
O3 O 0.39998(11) 0.48721(10) 0.43940(12) 0.0216(3) Uani 1 1 d . . .
O4 O 0.50592(10) 0.60001(10) 0.22723(12) 0.0207(3) Uani 1 1 d . . .
O5 O 0.17559(10) 0.23796(10) 0.44778(12) 0.0215(3) Uani 1 1 d . . .
O6 O 0.07117(10) 0.24746(10) 0.23538(13) 0.0218(3) Uani 1 1 d . . .
C1 C 0.37321(16) 0.18662(18) 0.3291(3) 0.0318(5) Uani 1 1 d . . .
H1 H 0.2874 0.1509 0.3183 0.038 Uiso 1 1 calc R . .
C2 C 0.47253(16) 0.51277(16) 0.3231(2) 0.0255(4) Uani 1 1 d . . .
H2 H 0.5052 0.4606 0.3065 0.031 Uiso 1 1 calc R . .
C3 C 0.13907(16) 0.29295(15) 0.3571(3) 0.0238(5) Uani 1 1 d . . .
H3 H 0.1647 0.3754 0.3822 0.029 Uiso 1 1 calc R . .
N1 N 0.6667 0.3333 0.5423(5) 0.0365(7) Uani 1 3 d SD . .
H11 H 0.5900(8) 0.310(2) 0.5073(12) 0.044 Uiso 1 1 d D . .
H12 H 0.6667 0.3333 0.6517(7) 0.044 Uiso 1 3 d SD . .
N2 N 0.3333 0.6667 0.5398(5) 0.0375(7) Uani 1 3 d SD . .
H21 H 0.355(2) 0.6118(16) 0.5044(12) 0.045 Uiso 1 1 d D . .
H22 H 0.3333 0.6667 0.6493(7) 0.045 Uiso 1 3 d SD . .
N3 N 0.0000 0.0000 0.1385(5) 0.0231(5) Uani 1 3 d SD . .
H31 H 0.0239(17) 0.0776(7) 0.1723(12) 0.028 Uiso 1 1 d D . .
H32 H 0.0000 0.0000 0.0288(8) 0.028 Uiso 1 3 d SD . .

loop_
_atom_site_aniso_label
_atom_site_aniso_U_11
_atom_site_aniso_U_22
_atom_site_aniso_U_33
_atom_site_aniso_U_23
_atom_site_aniso_U_13
_atom_site_aniso_U_12
Mg1 0.0169(3) 0.0160(3) 0.0101(2) -0.00036(18) 0.00080(17) 0.0092(2)
O1 0.0246(5) 0.0223(5) 0.0176(6) -0.0069(5) -0.0011(4) 0.0141(5)
O2 0.0253(6) 0.0231(5) 0.0201(6) -0.0079(5) 0.0011(4) 0.0123(5)
O3 0.0282(6) 0.0214(5) 0.0167(6) 0.0061(5) 0.0084(5) 0.0134(5)
O4 0.0209(5) 0.0219(5) 0.0167(6) 0.0047(4) 0.0024(5) 0.0088(4)
O5 0.0225(6) 0.0235(5) 0.0195(7) 0.0003(5) -0.0062(4) 0.0124(5)
O6 0.0243(6) 0.0216(5) 0.0202(6) -0.0019(5) -0.0075(5) 0.0120(4)
C1 0.0198(8) 0.0310(9) 0.0402(13) -0.0216(7) 0.0000(7) 0.0094(7)
C2 0.0269(9) 0.0214(8) 0.0310(11) 0.0079(7) 0.0129(7) 0.0143(7)
C3 0.0280(9) 0.0193(8) 0.0261(11) -0.0050(6) -0.0115(7) 0.0134(7)
N1 0.0302(9) 0.0302(9) 0.049(2) 0.000 0.000 0.0151(4)
N2 0.0319(9) 0.0319(9) 0.049(2) 0.000 0.000 0.0159(4)
N3 0.0253(7) 0.0253(7) 0.0187(13) 0.000 0.000 0.0126(3)

_geom_special_details            
; 
 All esds (except the esd in the dihedral angle between two l.s. planes) 
 are estimated using the full covariance matrix.  The cell esds are taken 
 into account individually in the estimation of esds in distances, angles 
 and torsion angles; correlations between esds in cell parameters are only 
 used when they are defined by crystal symmetry.  An approximate (isotropic) 
 treatment of cell esds is used for estimating esds involving l.s. planes. 
;

loop_
_geom_bond_atom_site_label_1
_geom_bond_atom_site_label_2
_geom_bond_distance
_geom_bond_site_symmetry_2
_geom_bond_publ_flag
Mg1 O1 2.0758(12) . ?
Mg1 O4 2.0821(12) 4_665 ?
Mg1 O5 2.0842(12) . ?
Mg1 O6 2.0876(13) 5 ?
Mg1 O3 2.0883(12) . ?
Mg1 O2 2.0905(12) 6 ?
O1 C1 1.249(2) . ?
O2 C1 1.238(2) . ?
O2 Mg1 2.0905(12) 5_554 ?
O3 C2 1.248(2) . ?
O4 C2 1.240(2) . ?
O4 Mg1 2.0821(12) 4_664 ?
O5 C3 1.249(2) . ?
O6 C3 1.253(2) . ?
O6 Mg1 2.0876(13) 6_554 ?
C1 H1 0.9400 . ?
C2 H2 0.9400 . ?
C3 H3 0.9400 . ?
N1 H11 0.902(5) . ?
N1 H12 0.901(5) . ?
N2 H21 0.902(5) . ?
N2 H22 0.902(5) . ?
N3 H31 0.908(5) . ?
N3 H32 0.903(5) . ?

loop_
_geom_angle_atom_site_label_1
_geom_angle_atom_site_label_2
_geom_angle_atom_site_label_3
_geom_angle
_geom_angle_site_symmetry_1
_geom_angle_site_symmetry_3
_geom_angle_publ_flag
O1 Mg1 O4 84.10(4) . 4_665 ?
O1 Mg1 O5 90.60(5) . . ?
O4 Mg1 O5 171.61(5) 4_665 . ?
O1 Mg1 O6 95.12(5) . 5 ?
O4 Mg1 O6 90.46(5) 4_665 5 ?
O5 Mg1 O6 83.52(4) . 5 ?
O1 Mg1 O3 91.22(5) . . ?
O4 Mg1 O3 95.32(5) 4_665 . ?
O5 Mg1 O3 91.27(5) . . ?
O6 Mg1 O3 171.83(5) 5 . ?
O1 Mg1 O2 171.76(5) . 6 ?
O4 Mg1 O2 90.55(5) 4_665 6 ?
O5 Mg1 O2 95.40(5) . 6 ?
O6 Mg1 O2 91.17(5) 5 6 ?
O3 Mg1 O2 83.03(4) . 6 ?
C1 O1 Mg1 125.40(11) . . ?
C1 O2 Mg1 123.12(11) . 5_554 ?
C2 O3 Mg1 125.29(11) . . ?
C2 O4 Mg1 123.42(11) . 4_664 ?
C3 O5 Mg1 122.18(11) . . ?
C3 O6 Mg1 126.27(10) . 6_554 ?
O2 C1 O1 126.96(16) . . ?
O2 C1 H1 116.5 . . ?
O1 C1 H1 116.5 . . ?
O4 C2 O3 126.64(16) . . ?
O4 C2 H2 116.7 . . ?
O3 C2 H2 116.7 . . ?
O5 C3 O6 125.50(15) . . ?
O5 C3 H3 117.2 . . ?
O6 C3 H3 117.2 . . ?
H11 N1 H12 108.6(7) . . ?
H21 N2 H22 108.9(7) . . ?
H31 N3 H32 107.9(7) . . ?

loop_
_geom_hbond_atom_site_label_D
_geom_hbond_atom_site_label_H
_geom_hbond_atom_site_label_A
_geom_hbond_distance_DH
_geom_hbond_distance_HA
_geom_hbond_distance_DA
_geom_hbond_angle_DHA
_geom_hbond_site_symmetry_A
N1 H11 O1 0.902(5) 1.948(5) 2.8493(16) 177.1(12) .
N1 H11 O2 0.902(5) 3.047(11) 3.748(3) 135.9(13) .
N1 H11 O4 0.902(5) 2.712(15) 3.084(2) 106.0(11) 4_665
N2 H21 O3 0.902(5) 1.985(5) 2.8859(15) 176.7(11) .
N2 H21 O4 0.902(5) 3.019(12) 3.718(3) 135.7(13) .
N2 H22 O2 0.902(5) 2.8024(19) 3.140(2) 103.67(13) 4_665
N3 H31 O6 0.908(5) 1.973(5) 2.8801(16) 176.9(13) .
N3 H31 O5 0.908(5) 2.725(14) 3.107(2) 106.5(9) 6_554
N3 H32 O5 0.903(5) 2.7621(18) 3.107(2) 103.99(13) 4_554
C1 H1 O5 0.94 2.41 3.018(2) 121.8 .
C1 H1 O6 0.94 2.51 3.027(2) 115.1 3
C2 H2 O1 0.94 2.44 3.045(2) 122.2 .
C2 H2 O2 0.94 2.51 3.003(2) 113.0 3_665
C3 H3 O3 0.94 2.60 3.022(2) 107.7 .
C3 H3 O4 0.94 2.44 3.041(2) 121.8 3_565

_diffrn_measured_fraction_theta_max 0.997
_diffrn_reflns_theta_full        29.52
_diffrn_measured_fraction_theta_full 0.997
_refine_diff_density_max         0.553
_refine_diff_density_min         -0.460
_refine_diff_density_rms         0.048

File: EA-X-(HCOO)3/EA-Mg-(HCOO)3/Experimental-disordered/P63/Mg-230K_P63.cif
####################################################################### 
# 
# This file contains crystal structure data downloaded from the 
# Cambridge Structural Database (CSD) hosted by the Cambridge 
# Crystallographic Data Centre (CCDC).
# 
# Full information about CCDC data access policies and citation 
# guidelines are available at http://www.ccdc.cam.ac.uk/access/V1 
# 
# Audit and citation data items may have been added by the CCDC. 
# Please retain this information to preserve the provenance of 
# this file and to allow appropriate attribution of the data. 
# 
#######################################################################

data_1-230K
_audit_block_doi                 10.5517/ccdc.csd.cc11542f
_database_code_depnum_ccdc_archive 'CCDC 958243'
loop_
_citation_id
_citation_doi
_citation_year
1 10.1002/chem.201303425 2014
_audit_update_record             
;
2013-08-30 deposited with the CCDC.	2022-07-19 downloaded from the CCDC.
;

_audit_creation_method           SHELXL-97
_chemical_name_systematic        
; 
 ? 
;
_chemical_name_common            ?
_chemical_melting_point          ?
_chemical_formula_moiety         ?
_chemical_formula_sum            'C3 H7 Mg N O6'
_chemical_formula_weight         177.41

loop_
_atom_type_symbol
_atom_type_description
_atom_type_scat_dispersion_real
_atom_type_scat_dispersion_imag
_atom_type_scat_source
C C 0.0033 0.0016 'International Tables Vol C Tables 4.2.6.8 and 6.1.1.4'
H H 0.0000 0.0000 'International Tables Vol C Tables 4.2.6.8 and 6.1.1.4'
N N 0.0061 0.0033 'International Tables Vol C Tables 4.2.6.8 and 6.1.1.4'
O O 0.0106 0.0060 'International Tables Vol C Tables 4.2.6.8 and 6.1.1.4'
Mg Mg 0.0486 0.0363 'International Tables Vol C Tables 4.2.6.8 and 6.1.1.4'

_symmetry_cell_setting           Hexagonal
_symmetry_space_group_name_H-M   'P 6(3)'

loop_
_symmetry_equiv_pos_as_xyz
'x, y, z'
'-y, x-y, z'
'-x+y, -x, z'
'-x, -y, z+1/2'
'y, -x+y, z+1/2'
'x-y, x, z+1/2'

_cell_length_a                   12.5532(2)
_cell_length_b                   12.5532(2)
_cell_length_c                   8.2303(2)
_cell_angle_alpha                90.00
_cell_angle_beta                 90.00
_cell_angle_gamma                120.00
_cell_volume                     1123.19(4)
_cell_formula_units_Z            6
_cell_measurement_temperature    230
_cell_measurement_reflns_used    11493
_cell_measurement_theta_min      3.395
_cell_measurement_theta_max      30.999

_exptl_crystal_description       'hexagonal block'
_exptl_crystal_colour            colorless
_exptl_crystal_size_max          0.69
_exptl_crystal_size_mid          0.65
_exptl_crystal_size_min          0.41
_exptl_crystal_density_meas      ?
_exptl_crystal_density_diffrn    1.574
_exptl_crystal_density_method    'not measured'
_exptl_crystal_F_000             552
_exptl_absorpt_coefficient_mu    0.224
_exptl_absorpt_correction_type   multi-scan
_exptl_absorpt_correction_T_min  0.656
_exptl_absorpt_correction_T_max  0.917
_exptl_absorpt_process_details   
;
multi-scan from symmetry-related measurements 
 Sortav (Blessing 1995, 1997)
;

_exptl_special_details           
; 
 ? 
;

_diffrn_ambient_temperature      230
_diffrn_radiation_wavelength     0.71073
_diffrn_radiation_type           MoK\a
_diffrn_radiation_source         'fine-focus sealed tube'
_diffrn_radiation_monochromator  graphite
_diffrn_measurement_device_type  'NONIUS KappaCCD'
_diffrn_measurement_method       CCD
_diffrn_detector_area_resol_mean 9
_diffrn_standards_number         ?
_diffrn_standards_interval_count ?
_diffrn_standards_interval_time  ?
_diffrn_standards_decay_%        0
_diffrn_reflns_number            19000
_diffrn_reflns_av_R_equivalents  0.0507
_diffrn_reflns_av_sigmaI/netI    0.0214
_diffrn_reflns_limit_h_min       -17
_diffrn_reflns_limit_h_max       17
_diffrn_reflns_limit_k_min       -17
_diffrn_reflns_limit_k_max       16
_diffrn_reflns_limit_l_min       -11
_diffrn_reflns_limit_l_max       11
_diffrn_reflns_theta_min         3.75
_diffrn_reflns_theta_max         29.51
_reflns_number_total             2107
_reflns_number_gt                1476
_reflns_threshold_expression     >2sigma(I)

_computing_data_collection       'KappaCCD (Nonius B. V., 1998)'
_computing_cell_refinement       'HKL Scalepack (Otwinowski & Minor, 1997)'
_computing_data_reduction        
'HKL Denzo (Otwinowski & Minor, 1997) & maXus (Mackay et al., 1998)'
_computing_structure_solution    'SHELXS-97 (Sheldrick, 1997)'
_computing_structure_refinement  'SHELXL-97 (Sheldrick, 1997)'
_computing_molecular_graphics    'Bruker SHELXTL V5.1 (Sheldrick, 1998)'
_computing_publication_material  'SHELXL-97 (Sheldrick, 1997)'

_refine_special_details          
; 
 Refinement of F^2^ against ALL reflections.  The weighted R-factor wR and 
 goodness of fit S are based on F^2^, conventional R-factors R are based 
 on F, with F set to zero for negative F^2^. The threshold expression of 
 F^2^ > 2sigma(F^2^) is used only for calculating R-factors(gt) etc. and is 
 not relevant to the choice of reflections for refinement.  R-factors based 
 on F^2^ are statistically about twice as large as those based on F, and R- 
 factors based on ALL data will be even larger. 
;

_refine_ls_structure_factor_coef Fsqd
_refine_ls_matrix_type           full
_refine_ls_weighting_scheme      calc
_refine_ls_weighting_details     
'calc w=1/[\s^2^(Fo^2^)+(0.0457P)^2^+0.1710P] where P=(Fo^2^+2Fc^2^)/3'
_atom_sites_solution_primary     direct
_atom_sites_solution_secondary   difmap
_atom_sites_solution_hydrogens   difmap
_refine_ls_hydrogen_treatment    constr.
_refine_ls_extinction_method     SHELXL
_refine_ls_extinction_coef       0.044(4)
_refine_ls_extinction_expression Fc^*^=kFc[1+0.001xFc^2^\l^3^/sin(2\q)]^-1/4^
_refine_ls_abs_structure_details 'Flack H D (1983), Acta Cryst. A39, 876-881'
_refine_ls_abs_structure_Flack   0.00
_refine_ls_number_reflns         2107
_refine_ls_number_parameters     113
_refine_ls_number_restraints     10
_refine_ls_R_factor_all          0.0489
_refine_ls_R_factor_gt           0.0311
_refine_ls_wR_factor_ref         0.1022
_refine_ls_wR_factor_gt          0.0942
_refine_ls_goodness_of_fit_ref   1.102
_refine_ls_restrained_S_all      1.102
_refine_ls_shift/su_max          0.000
_refine_ls_shift/su_mean         0.000

loop_
_atom_site_label
_atom_site_type_symbol
_atom_site_fract_x
_atom_site_fract_y
_atom_site_fract_z
_atom_site_U_iso_or_equiv
_atom_site_adp_type
_atom_site_occupancy
_atom_site_symmetry_multiplicity
_atom_site_calc_flag
_atom_site_refinement_flags
_atom_site_disorder_assembly
_atom_site_disorder_group
Mg1 Mg 0.33500(4) 0.33165(4) 0.58653(11) 0.01466(16) Uani 1 1 d . . .
O1 O 0.42269(10) 0.26288(10) 0.44221(12) 0.0218(3) Uani 1 1 d . . .
O2 O 0.42489(10) 0.15446(10) 0.22976(14) 0.0240(3) Uani 1 1 d . . .
O3 O 0.40015(11) 0.48776(10) 0.43997(12) 0.0226(3) Uani 1 1 d . . .
O4 O 0.50648(10) 0.59999(10) 0.22784(12) 0.0218(3) Uani 1 1 d . . .
O5 O 0.17588(10) 0.23886(10) 0.44648(13) 0.0232(3) Uani 1 1 d . . .
O6 O 0.07057(10) 0.24675(10) 0.23424(13) 0.0233(3) Uani 1 1 d . . .
C1 C 0.37330(16) 0.18636(18) 0.3313(3) 0.0327(5) Uani 1 1 d . . .
H1 H 0.2872 0.1484 0.3235 0.039 Uiso 1 1 calc R . .
C2 C 0.47366(17) 0.51380(16) 0.3251(3) 0.0283(5) Uani 1 1 d . . .
H2 H 0.5078 0.4627 0.3107 0.034 Uiso 1 1 calc R . .
C3 C 0.14022(17) 0.29302(16) 0.3541(3) 0.0278(6) Uani 1 1 d . . .
H3 H 0.1681 0.3763 0.3763 0.033 Uiso 1 1 calc R . .
N1 N 0.6667 0.3333 0.5491(6) 0.0474(10) Uani 1 3 d SD . .
H11 H 0.5902(8) 0.311(2) 0.5139(13) 0.057 Uiso 1 1 d D . .
H12 H 0.6667 0.3333 0.6585(8) 0.057 Uiso 1 3 d SD . .
N2 N 0.3333 0.6667 0.5465(6) 0.0490(10) Uani 1 3 d SD . .
H21 H 0.353(2) 0.6104(17) 0.5118(13) 0.059 Uiso 1 1 d D . .
H22 H 0.3333 0.6667 0.6563(8) 0.059 Uiso 1 3 d SD . .
N3 N 0.0000 0.0000 0.1352(6) 0.0283(6) Uani 1 3 d SD . .
H31 H 0.0233(18) 0.0776(7) 0.1685(13) 0.034 Uiso 1 1 d D . .
H32 H 0.0000 0.0000 0.0252(8) 0.034 Uiso 1 3 d SD . .

loop_
_atom_site_aniso_label
_atom_site_aniso_U_11
_atom_site_aniso_U_22
_atom_site_aniso_U_33
_atom_site_aniso_U_23
_atom_site_aniso_U_13
_atom_site_aniso_U_12
Mg1 0.0175(3) 0.0169(3) 0.0104(2) -0.00040(18) 0.00089(18) 0.0093(2)
O1 0.0262(6) 0.0244(6) 0.0181(6) -0.0081(5) -0.0020(4) 0.0152(5)
O2 0.0265(6) 0.0244(6) 0.0203(6) -0.0085(5) 0.0014(4) 0.0121(5)
O3 0.0287(6) 0.0221(6) 0.0180(6) 0.0060(5) 0.0087(5) 0.0135(5)
O4 0.0218(6) 0.0234(6) 0.0172(6) 0.0058(5) 0.0037(5) 0.0090(4)
O5 0.0234(6) 0.0257(6) 0.0214(7) 0.0000(5) -0.0067(5) 0.0130(5)
O6 0.0264(6) 0.0235(6) 0.0214(7) -0.0012(5) -0.0076(5) 0.0137(5)
C1 0.0206(9) 0.0312(10) 0.0416(14) -0.0221(7) 0.0002(7) 0.0094(8)
C2 0.0304(9) 0.0242(9) 0.0340(12) 0.0106(7) 0.0162(8) 0.0164(8)
C3 0.0314(10) 0.0214(9) 0.0329(15) -0.0053(7) -0.0155(8) 0.0149(8)
N1 0.0311(10) 0.0311(10) 0.080(3) 0.000 0.000 0.0156(5)
N2 0.0330(10) 0.0330(10) 0.081(3) 0.000 0.000 0.0165(5)
N3 0.0301(8) 0.0301(8) 0.0247(14) 0.000 0.000 0.0151(4)

_geom_special_details            
; 
 All esds (except the esd in the dihedral angle between two l.s. planes) 
 are estimated using the full covariance matrix.  The cell esds are taken 
 into account individually in the estimation of esds in distances, angles 
 and torsion angles; correlations between esds in cell parameters are only 
 used when they are defined by crystal symmetry.  An approximate (isotropic) 
 treatment of cell esds is used for estimating esds involving l.s. planes. 
;

loop_
_geom_bond_atom_site_label_1
_geom_bond_atom_site_label_2
_geom_bond_distance
_geom_bond_site_symmetry_2
_geom_bond_publ_flag
Mg1 O1 2.0781(12) . ?
Mg1 O4 2.0835(12) 4_665 ?
Mg1 O5 2.0854(12) . ?
Mg1 O6 2.0861(13) 5 ?
Mg1 O3 2.0885(12) . ?
Mg1 O2 2.0893(12) 6 ?
O1 C1 1.243(2) . ?
O2 C1 1.240(2) . ?
O2 Mg1 2.0893(12) 5_554 ?
O3 C2 1.245(2) . ?
O4 C2 1.239(2) . ?
O4 Mg1 2.0835(12) 4_664 ?
O5 C3 1.243(2) . ?
O6 C3 1.252(2) . ?
O6 Mg1 2.0861(13) 6_554 ?
C1 H1 0.9400 . ?
C2 H2 0.9400 . ?
C3 H3 0.9400 . ?
N1 H11 0.902(5) . ?
N1 H12 0.901(5) . ?
N2 H21 0.904(5) . ?
N2 H22 0.903(5) . ?
N3 H31 0.908(5) . ?
N3 H32 0.905(5) . ?

loop_
_geom_angle_atom_site_label_1
_geom_angle_atom_site_label_2
_geom_angle_atom_site_label_3
_geom_angle
_geom_angle_site_symmetry_1
_geom_angle_site_symmetry_3
_geom_angle_publ_flag
O1 Mg1 O4 83.97(4) . 4_665 ?
O1 Mg1 O5 90.59(5) . . ?
O4 Mg1 O5 171.66(5) 4_665 . ?
O1 Mg1 O6 95.06(5) . 5 ?
O4 Mg1 O6 90.64(5) 4_665 5 ?
O5 Mg1 O6 83.52(5) . 5 ?
O1 Mg1 O3 91.11(5) . . ?
O4 Mg1 O3 95.20(5) 4_665 . ?
O5 Mg1 O3 91.22(5) . . ?
O6 Mg1 O3 171.91(5) 5 . ?
O1 Mg1 O2 171.77(5) . 6 ?
O4 Mg1 O2 90.71(5) 4_665 6 ?
O5 Mg1 O2 95.35(5) . 6 ?
O6 Mg1 O2 91.26(5) 5 6 ?
O3 Mg1 O2 83.09(4) . 6 ?
C1 O1 Mg1 125.29(11) . . ?
C1 O2 Mg1 123.43(11) . 5_554 ?
C2 O3 Mg1 125.16(11) . . ?
C2 O4 Mg1 123.53(11) . 4_664 ?
C3 O5 Mg1 122.60(11) . . ?
C3 O6 Mg1 125.94(11) . 6_554 ?
O2 C1 O1 127.25(16) . . ?
O2 C1 H1 116.4 . . ?
O1 C1 H1 116.4 . . ?
O4 C2 O3 126.79(16) . . ?
O4 C2 H2 116.6 . . ?
O3 C2 H2 116.6 . . ?
O5 C3 O6 125.95(16) . . ?
O5 C3 H3 117.0 . . ?
O6 C3 H3 117.0 . . ?
H11 N1 H12 108.8(7) . . ?
H21 N2 H22 108.4(7) . . ?
H31 N3 H32 107.5(7) . . ?

loop_
_geom_hbond_atom_site_label_D
_geom_hbond_atom_site_label_H
_geom_hbond_atom_site_label_A
_geom_hbond_distance_DH
_geom_hbond_distance_HA
_geom_hbond_distance_DA
_geom_hbond_angle_DHA
_geom_hbond_site_symmetry_A
N1 H11 O1 0.902(5) 1.967(5) 2.8684(19) 178.5(15) .
N1 H11 O2 0.902(5) 3.090(12) 3.788(4) 135.7(13) .
N1 H11 O4 0.902(5) 2.683(16) 3.067(3) 106.8(11) 4_665
N2 H21 O3 0.904(5) 1.995(5) 2.8983(19) 178.4(18) .
N2 H21 O4 0.904(5) 3.073(13) 3.758(4) 134.1(14) .
N2 H22 O2 0.903(5) 2.7936(19) 3.117(3) 102.50(15) 4_665
N3 H31 O6 0.908(5) 1.973(5) 2.8810(18) 178.0(14) .
N3 H31 O5 0.908(5) 2.714(14) 3.108(3) 107.3(10) 6_554
N3 H32 O5 0.905(5) 2.769(2) 3.108(3) 103.54(15) 4_554
C1 H1 O5 0.94 2.42 3.018(2) 121.4 .
C1 H1 O6 0.94 2.49 3.030(2) 116.5 3
C2 H2 O1 0.94 2.43 3.041(2) 122.1 .
C2 H2 O2 0.94 2.50 3.009(2) 114.1 3_665
C3 H3 O3 0.94 2.58 3.024(2) 109.5 .
C3 H3 O4 0.94 2.43 3.039(2) 122.3 3_565

_diffrn_measured_fraction_theta_max 0.997
_diffrn_reflns_theta_full        29.51
_diffrn_measured_fraction_theta_full 0.997
_refine_diff_density_max         0.483
_refine_diff_density_min         -0.446
_refine_diff_density_rms         0.047
