Repository: USFmatscilab/Hybrid-Formate-Perovskites

# Hybrid-Perovskite
Hybrid formate perovskites obtained after full ionic and supercell relaxations from initial experimental structure. Both cif and POSCAR files available.

Relaxations used PBE+D3 with PAW pseudopotentials through VASP.

This directory contains other temperature phases of EA-Mg-(HCOO)3. We have done calculations with the structure at 292K.

File: EA-X-(HCOO)3/EA-Mg-(HCOO)3/Experimental-disordered/Pna21/Mg-330K_Pna21.cif
####################################################################### 
# 
# This file contains crystal structure data downloaded from the 
# Cambridge Structural Database (CSD) hosted by the Cambridge 
# Crystallographic Data Centre (CCDC).
# 
# Full information about CCDC data access policies and citation 
# guidelines are available at http://www.ccdc.cam.ac.uk/access/V1 
# 
# Audit and citation data items may have been added by the CCDC. 
# Please retain this information to preserve the provenance of 
# this file and to allow appropriate attribution of the data. 
# 
#######################################################################

data_2-330K
_audit_block_doi                 10.5517/ccdc.csd.cc1154hv
_database_code_depnum_ccdc_archive 'CCDC 958256'
loop_
_citation_id
_citation_doi
_citation_year
1 10.1002/chem.201303425 2014
_audit_update_record             
;
2013-08-30 deposited with the CCDC.	2022-07-19 downloaded from the CCDC.
;

_audit_creation_method           SHELXL-97
_chemical_name_systematic        
; 
 ? 
;
_chemical_name_common            ?
_chemical_melting_point          ?
_chemical_formula_moiety         ?
_chemical_formula_sum            'C5 H11 Mg N O6'
_chemical_formula_weight         205.46

loop_
_atom_type_symbol
_atom_type_description
_atom_type_scat_dispersion_real
_atom_type_scat_dispersion_imag
_atom_type_scat_source
C C 0.0033 0.0016 'International Tables Vol C Tables 4.2.6.8 and 6.1.1.4'
H H 0.0000 0.0000 'International Tables Vol C Tables 4.2.6.8 and 6.1.1.4'
N N 0.0061 0.0033 'International Tables Vol C Tables 4.2.6.8 and 6.1.1.4'
O O 0.0106 0.0060 'International Tables Vol C Tables 4.2.6.8 and 6.1.1.4'
Mg Mg 0.0486 0.0363 'International Tables Vol C Tables 4.2.6.8 and 6.1.1.4'

_symmetry_cell_setting           Orthorhombic
_symmetry_space_group_name_H-M   'P na2(1)'

loop_
_symmetry_equiv_pos_as_xyz
'x, y, z'
'-x, -y, z+1/2'
'x+1/2, -y+1/2, z'
'-x+1/2, y+1/2, z+1/2'

_cell_length_a                   8.9136(2)
_cell_length_b                   8.1219(2)
_cell_length_c                   11.8367(3)
_cell_angle_alpha                90.00
_cell_angle_beta                 90.00
_cell_angle_gamma                90.00
_cell_volume                     856.92(4)
_cell_formula_units_Z            4
_cell_measurement_temperature    330
_cell_measurement_reflns_used    5464
_cell_measurement_theta_min      3.395
_cell_measurement_theta_max      30.999

_exptl_crystal_description       column
_exptl_crystal_colour            colorless
_exptl_crystal_size_max          0.26
_exptl_crystal_size_mid          0.16
_exptl_crystal_size_min          0.15
_exptl_crystal_density_meas      ?
_exptl_crystal_density_diffrn    1.593
_exptl_crystal_density_method    'not measured'
_exptl_crystal_F_000             432
_exptl_absorpt_coefficient_mu    0.207
_exptl_absorpt_correction_type   multi-scan
_exptl_absorpt_correction_T_min  0.897
_exptl_absorpt_correction_T_max  0.976
_exptl_absorpt_process_details   
;
multi-scan from symmetry-related measurements 
 Sortav (Blessing 1995, 1997)
;

_exptl_special_details           
; 
 ? 
;

_diffrn_ambient_temperature      330
_diffrn_radiation_wavelength     0.71073
_diffrn_radiation_type           MoK\a
_diffrn_radiation_source         'fine-focus sealed tube'
_diffrn_radiation_monochromator  graphite
_diffrn_measurement_device_type  'NONIUS KappaCCD'
_diffrn_measurement_method       CCD
_diffrn_detector_area_resol_mean 9
_diffrn_standards_number         ?
_diffrn_standards_interval_count ?
_diffrn_standards_interval_time  ?
_diffrn_standards_decay_%        0
_diffrn_reflns_number            14730
_diffrn_reflns_av_R_equivalents  0.0338
_diffrn_reflns_av_sigmaI/netI    0.0381
_diffrn_reflns_limit_h_min       -12
_diffrn_reflns_limit_h_max       12
_diffrn_reflns_limit_k_min       -11
_diffrn_reflns_limit_k_max       11
_diffrn_reflns_limit_l_min       -16
_diffrn_reflns_limit_l_max       17
_diffrn_reflns_theta_min         3.44
_diffrn_reflns_theta_max         30.98
_reflns_number_total             2660
_reflns_number_gt                1987
_reflns_threshold_expression     >2sigma(I)

_computing_data_collection       'KappaCCD (Nonius B. V., 1998)'
_computing_cell_refinement       'HKL Scalepack (Otwinowski & Minor, 1997)'
_computing_data_reduction        
'HKL Denzo (Otwinowski & Minor, 1997) & maXus (Mackay et al., 1998)'
_computing_structure_solution    'SHELXS-97 (Sheldrick, 1997)'
_computing_structure_refinement  'SHELXL-97 (Sheldrick, 1997)'
_computing_molecular_graphics    'Bruker SHELXTL V5.1 (Sheldrick, 1998)'
_computing_publication_material  'SHELXL-97 (Sheldrick, 1997)'

_refine_special_details          
; 
 Refinement of F^2^ against ALL reflections.  The weighted R-factor wR and 
 goodness of fit S are based on F^2^, conventional R-factors R are based 
 on F, with F set to zero for negative F^2^. The threshold expression of 
 F^2^ > 2sigma(F^2^) is used only for calculating R-factors(gt) etc. and is 
 not relevant to the choice of reflections for refinement.  R-factors based 
 on F^2^ are statistically about twice as large as those based on F, and R- 
 factors based on ALL data will be even larger. 
;

_refine_ls_structure_factor_coef Fsqd
_refine_ls_matrix_type           full
_refine_ls_weighting_scheme      calc
_refine_ls_weighting_details     
'calc w=1/[\s^2^(Fo^2^)+(0.0364P)^2^+0.0000P] where P=(Fo^2^+2Fc^2^)/3'
_atom_sites_solution_primary     direct
_atom_sites_solution_secondary   difmap
_atom_sites_solution_hydrogens   difmap
_refine_ls_hydrogen_treatment    mixed
_refine_ls_extinction_method     SHELXL
_refine_ls_extinction_coef       0.020(2)
_refine_ls_extinction_expression Fc^*^=kFc[1+0.001xFc^2^\l^3^/sin(2\q)]^-1/4^
_refine_ls_abs_structure_details 'Flack H D (1983), Acta Cryst. A39, 876-881'
_refine_ls_abs_structure_Flack   0.00
_refine_ls_number_reflns         2660
_refine_ls_number_parameters     121
_refine_ls_number_restraints     1
_refine_ls_R_factor_all          0.0524
_refine_ls_R_factor_gt           0.0293
_refine_ls_wR_factor_ref         0.0643
_refine_ls_wR_factor_gt          0.0590
_refine_ls_goodness_of_fit_ref   0.944
_refine_ls_restrained_S_all      0.944
_refine_ls_shift/su_max          0.001
_refine_ls_shift/su_mean         0.000

loop_
_atom_site_label
_atom_site_type_symbol
_atom_site_fract_x
_atom_site_fract_y
_atom_site_fract_z
_atom_site_U_iso_or_equiv
_atom_site_adp_type
_atom_site_occupancy
_atom_site_symmetry_multiplicity
_atom_site_calc_flag
_atom_site_refinement_flags
_atom_site_disorder_assembly
_atom_site_disorder_group
Mg1 Mg 0.52758(4) 0.50241(6) 0.49988(5) 0.01992(10) Uani 1 1 d . . .
O1 O 0.32471(10) 0.39560(11) 0.55954(8) 0.0280(2) Uani 1 1 d . . .
O2 O 0.14741(11) 0.20336(11) 0.55602(8) 0.0321(2) Uani 1 1 d . . .
O3 O 0.41280(11) 0.71163(11) 0.44319(8) 0.0312(2) Uani 1 1 d . . .
O4 O 0.22946(10) 0.89707(11) 0.43847(8) 0.0290(2) Uani 1 1 d . . .
O5 O 0.54556(12) 0.61704(13) 0.65906(8) 0.0296(2) Uani 1 1 d . . .
O6 O 0.50707(11) 0.61091(13) 0.84411(8) 0.0307(2) Uani 1 1 d . . .
C1 C 0.26828(15) 0.26328(16) 0.52493(11) 0.0268(3) Uani 1 1 d . . .
H1 H 0.3223 0.2049 0.4709 0.032 Uiso 1 1 calc R . .
C2 C 0.29707(16) 0.77573(18) 0.47858(12) 0.0305(3) Uani 1 1 d . . .
H2 H 0.2549 0.7284 0.5427 0.037 Uiso 1 1 calc R . .
C3 C 0.51334(18) 0.54535(15) 0.74959(14) 0.0252(3) Uani 1 1 d . . .
H3 H 0.4923 0.4333 0.7456 0.030 Uiso 1 1 calc R . .
C4 C -0.0144(2) 0.4624(2) 0.71525(17) 0.0483(5) Uani 1 1 d . . .
H4A H -0.0552 0.5025 0.6444 0.058 Uiso 1 1 calc R . .
H4B H -0.0058 0.3436 0.7099 0.058 Uiso 1 1 calc R . .
C5 C -0.1184(2) 0.5045(2) 0.8079(2) 0.0601(6) Uani 1 1 d . . .
H5A H -0.0742 0.4742 0.8789 0.090 Uiso 1 1 calc R . .
H5B H -0.2110 0.4459 0.7979 0.090 Uiso 1 1 calc R . .
H5C H -0.1376 0.6208 0.8072 0.090 Uiso 1 1 calc R . .
N1 N 0.13657(15) 0.53406(16) 0.73260(12) 0.0375(3) Uani 1 1 d . . .
H1A H 0.1305 0.6434 0.7305 0.056 Uiso 1 1 calc R . .
H1B H 0.1979 0.4993 0.6783 0.056 Uiso 1 1 calc R . .
H1C H 0.1720 0.5026 0.7995 0.056 Uiso 1 1 calc R . .

loop_
_atom_site_aniso_label
_atom_site_aniso_U_11
_atom_site_aniso_U_22
_atom_site_aniso_U_33
_atom_site_aniso_U_23
_atom_site_aniso_U_13
_atom_site_aniso_U_12
Mg1 0.02004(17) 0.02050(19) 0.01923(17) 0.00024(14) 0.00120(18) 0.00023(16)
O1 0.0260(5) 0.0269(5) 0.0310(5) -0.0035(4) 0.0028(4) -0.0048(4)
O2 0.0299(5) 0.0310(5) 0.0353(5) -0.0056(5) 0.0039(4) -0.0082(4)
O3 0.0282(5) 0.0295(5) 0.0358(5) 0.0035(4) 0.0040(4) 0.0071(4)
O4 0.0274(5) 0.0270(5) 0.0326(5) 0.0029(4) 0.0035(4) 0.0055(4)
O5 0.0394(5) 0.0289(6) 0.0204(5) 0.0007(4) 0.0022(4) -0.0038(4)
O6 0.0397(6) 0.0301(6) 0.0224(5) -0.0007(4) 0.0013(4) 0.0004(4)
C1 0.0293(7) 0.0261(8) 0.0249(8) -0.0017(5) 0.0027(5) -0.0013(6)
C2 0.0336(7) 0.0283(7) 0.0296(9) 0.0046(6) 0.0066(6) 0.0047(6)
C3 0.0287(8) 0.0222(6) 0.0246(6) -0.0013(8) -0.0007(5) -0.0029(6)
C4 0.0440(10) 0.0431(10) 0.0578(12) -0.0103(8) -0.0056(9) 0.0004(7)
C5 0.0370(10) 0.0562(14) 0.0870(16) 0.0100(10) 0.0139(11) 0.0018(8)
N1 0.0371(8) 0.0377(7) 0.0378(7) 0.0008(6) 0.0054(6) 0.0049(6)

_geom_special_details            
; 
 All esds (except the esd in the dihedral angle between two l.s. planes) 
 are estimated using the full covariance matrix.  The cell esds are taken 
 into account individually in the estimation of esds in distances, angles 
 and torsion angles; correlations between esds in cell parameters are only 
 used when they are defined by crystal symmetry.  An approximate (isotropic) 
 treatment of cell esds is used for estimating esds involving l.s. planes. 
;

loop_
_geom_bond_atom_site_label_1
_geom_bond_atom_site_label_2
_geom_bond_distance
_geom_bond_site_symmetry_2
_geom_bond_publ_flag
Mg1 O6 2.0839(11) 2_664 ?
Mg1 O2 2.0918(10) 3 ?
Mg1 O3 2.0939(10) . ?
Mg1 O4 2.1055(10) 3_565 ?
Mg1 O5 2.1077(11) . ?
Mg1 O1 2.1263(10) . ?
O1 C1 1.2553(15) . ?
O2 C1 1.2382(16) . ?
O2 Mg1 2.0918(10) 3_455 ?
O3 C2 1.2290(17) . ?
O4 C2 1.2490(16) . ?
O4 Mg1 2.1055(10) 3_465 ?
O5 C3 1.2530(19) . ?
O6 C3 1.240(2) . ?
O6 Mg1 2.0839(11) 2_665 ?
C1 H1 0.9300 . ?
C2 H2 0.9300 . ?
C3 H3 0.9300 . ?
C4 C5 1.476(3) . ?
C4 N1 1.480(2) . ?
C4 H4A 0.9700 . ?
C4 H4B 0.9700 . ?
C5 H5A 0.9600 . ?
C5 H5B 0.9600 . ?
C5 H5C 0.9600 . ?
N1 H1A 0.8900 . ?
N1 H1B 0.8900 . ?
N1 H1C 0.8900 . ?

loop_
_geom_angle_atom_site_label_1
_geom_angle_atom_site_label_2
_geom_angle_atom_site_label_3
_geom_angle
_geom_angle_site_symmetry_1
_geom_angle_site_symmetry_3
_geom_angle_publ_flag
O6 Mg1 O2 90.22(4) 2_664 3 ?
O6 Mg1 O3 90.14(4) 2_664 . ?
O2 Mg1 O3 178.54(5) 3 . ?
O6 Mg1 O4 89.57(4) 2_664 3_565 ?
O2 Mg1 O4 89.03(4) 3 3_565 ?
O3 Mg1 O4 89.56(4) . 3_565 ?
O6 Mg1 O5 175.83(5) 2_664 . ?
O2 Mg1 O5 91.73(4) 3 . ?
O3 Mg1 O5 88.00(5) . . ?
O4 Mg1 O5 94.15(4) 3_565 . ?
O6 Mg1 O1 89.29(4) 2_664 . ?
O2 Mg1 O1 90.16(4) 3 . ?
O3 Mg1 O1 91.26(4) . . ?
O4 Mg1 O1 178.60(5) 3_565 . ?
O5 Mg1 O1 87.02(4) . . ?
C1 O1 Mg1 125.57(8) . . ?
C1 O2 Mg1 131.60(9) . 3_455 ?
C2 O3 Mg1 130.14(9) . . ?
C2 O4 Mg1 125.96(9) . 3_465 ?
C3 O5 Mg1 122.81(9) . . ?
C3 O6 Mg1 127.97(9) . 2_665 ?
O2 C1 O1 126.03(12) . . ?
O2 C1 H1 117.0 . . ?
O1 C1 H1 117.0 . . ?
O3 C2 O4 127.57(13) . . ?
O3 C2 H2 116.2 . . ?
O4 C2 H2 116.2 . . ?
O6 C3 O5 125.61(12) . . ?
O6 C3 H3 117.2 . . ?
O5 C3 H3 117.2 . . ?
C5 C4 N1 112.12(16) . . ?
C5 C4 H4A 109.2 . . ?
N1 C4 H4A 109.2 . . ?
C5 C4 H4B 109.2 . . ?
N1 C4 H4B 109.2 . . ?
H4A C4 H4B 107.9 . . ?
C4 C5 H5A 109.5 . . ?
C4 C5 H5B 109.5 . . ?
H5A C5 H5B 109.5 . . ?
C4 C5 H5C 109.5 . . ?
H5A C5 H5C 109.5 . . ?
H5B C5 H5C 109.5 . . ?
C4 N1 H1A 109.5 . . ?
C4 N1 H1B 109.5 . . ?
H1A N1 H1B 109.5 . . ?
C4 N1 H1C 109.5 . . ?
H1A N1 H1C 109.5 . . ?
H1B N1 H1C 109.5 . . ?

loop_
_geom_hbond_atom_site_label_D
_geom_hbond_atom_site_label_H
_geom_hbond_atom_site_label_A
_geom_hbond_distance_DH
_geom_hbond_distance_HA
_geom_hbond_distance_DA
_geom_hbond_angle_DHA
_geom_hbond_site_symmetry_A
N1 H1B O1 0.89 1.99 2.8763(16) 173.3 .
N1 H1B O2 0.89 2.84 3.4048(15) 122.6 .
N1 H1C O4 0.89 2.05 2.9330(17) 170.1 4_545
N1 H1A O5 0.89 2.25 3.0734(17) 153.2 3_465
N1 H1A O6 0.89 2.65 3.3747(16) 139.8 3_465
C4 H4B O2 0.97 2.55 3.171(2) 122.3 .
C4 H4B O3 0.97 3.08 3.500(2) 108.0 4_545
C5 H5A O3 0.96 2.68 3.403(2) 132.2 4_545
C5 H5C O6 0.96 2.57 3.345(2) 138.0 3_465
C1 H1 O4 0.93 2.66 3.1644(16) 114.7 1_545
C1 H1 O6 0.93 2.61 3.1040(16) 113.9 2_664
C2 H2 O1 0.93 2.78 3.2421(18) 111.7 .
C2 H2 O5 0.93 3.07 3.3363(17) 98.5 .
C2 H2 O5 0.93 2.64 3.2168(17) 121.0 3_465
C3 H3 O1 0.93 2.68 3.0605(18) 105.4 .
C3 H3 O2 0.93 2.86 3.2800(18) 108.8 3
C3 H3 O3 0.93 2.75 3.1688(18) 108.3 2_665
C3 H3 O4 0.93 3.03 3.3366(19) 100.8 4_545

_diffrn_measured_fraction_theta_max 0.997
_diffrn_reflns_theta_full        30.98
_diffrn_measured_fraction_theta_full 0.997
_refine_diff_density_max         0.199
_refine_diff_density_min         -0.198
_refine_diff_density_rms         0.046
