Repository: USFmatscilab/Hybrid-Formate-Perovskites

# Hybrid-Perovskite
Hybrid formate perovskites obtained after full ionic and supercell relaxations from initial experimental structure. Both cif and POSCAR files available.

Relaxations used PBE+D3 with PAW pseudopotentials through VASP.

reference
K.-L. Hu, M. Kurmoo, Z. Wang, and S. Gao, Chemistry – A European Journal 15, 12050 (2009)

Pna21 phases of the structure are also available as listed

File: Gua-X-(HCOO)3/Gua-Cu-(HCOO)3/Experimental-structures/Cu-120K.cif
data_Cu_120_00-multiscan
_audit_creation_date              2017-08-04
_audit_creation_method
;
Olex2 1.2
(compiled 2017.03.28 svn.r3405 for OlexSys, GUI svn.r5370)
;
_publ_contact_author_address      ?
_publ_contact_author_email        ?
_publ_contact_author_id_orcid     ?
_publ_contact_author_name         ''
_publ_contact_author_phone        ?
_publ_section_references
;
Dolomanov, O.V., Bourhis, L.J., Gildea, R.J, Howard, J.A.K. & Puschmann, H.
 (2009), J. Appl. Cryst. 42, 339-341.

Sheldrick, G.M. (2008). Acta Cryst. A64, 112-122.
;
_chemical_name_common             ?
_chemical_name_systematic
;
 ? 
;
_chemical_formula_moiety          'C3 H3 Cu O6, C H6 N3'
_chemical_formula_sum             'C4 H9 Cu N3 O6'
_chemical_formula_weight          258.68
_chemical_absolute_configuration  ad
_chemical_melting_point           ?
_chemical_oxdiff_formula          'C4 H9 Cu N3 O6'
loop_
  _atom_type_symbol
  _atom_type_description
  _atom_type_scat_dispersion_real
  _atom_type_scat_dispersion_imag
  _atom_type_scat_source
 'C' 'C' 0.0033 0.0016 'International Tables Vol C Tables 4.2.6.8 and 6.1.1.4'
 'H' 'H' 0.0000 0.0000 'International Tables Vol C Tables 4.2.6.8 and 6.1.1.4'
 'N' 'N' 0.0061 0.0033 'International Tables Vol C Tables 4.2.6.8 and 6.1.1.4'
 'O' 'O' 0.0106 0.0060 'International Tables Vol C Tables 4.2.6.8 and 6.1.1.4'
 'Cu' 'Cu' 0.3201 1.2651 'International Tables Vol C Tables 4.2.6.8 and 6.1.1.4'

_space_group_crystal_system       'orthorhombic'
_space_group_IT_number            33
_space_group_name_H-M_alt         'Pna21'
_space_group_name_Hall            'P 2c -2n'
loop_
  _space_group_symop_id
  _space_group_symop_operation_xyz
 1 'x, y, z'
 2 '-x, -y, z+1/2'
 3 '-x+1/2, y+1/2, z+1/2'
 4 'x+1/2, -y+1/2, z'

_cell_length_a                    8.4756(3)
_cell_length_b                    9.0440(4)
_cell_length_c                    11.3197(4)
_cell_angle_alpha                 90.00
_cell_angle_beta                  90.00
_cell_angle_gamma                 90.00
_cell_volume                      867.69(6)
_cell_formula_units_Z             4
_cell_measurement_reflns_used     15060
_cell_measurement_temperature     120.11(18) 
_cell_measurement_theta_max       30.1830
_cell_measurement_theta_min       3.7350
_exptl_absorpt_coefficient_mu     2.529
_exptl_absorpt_correction_T_max   1.00000
_exptl_absorpt_correction_T_min   0.81324
_exptl_absorpt_correction_type    multi-scan
_exptl_absorpt_process_details
;
CrysAlisPro 1.171.39.9f (Rigaku Oxford Diffraction, 2015)
Empirical absorption correction using spherical harmonics,
 implemented in SCALE3 ABSPACK scaling algorithm.
;
_exptl_crystal_colour             blue
_exptl_crystal_colour_primary     blue
_exptl_crystal_density_diffrn     1.980
_exptl_crystal_density_meas       ?
_exptl_crystal_density_method     'not measured'
_exptl_crystal_description        block
_exptl_crystal_F_000              524
loop_
  _exptl_crystal_face_index_h
  _exptl_crystal_face_index_k
  _exptl_crystal_face_index_l
  _exptl_crystal_face_perp_dist
 -1 1 0 0.1119
 3 -3 5 0.1438
 1 1 0 0.0708
 -1 -1 0 0.1098
 -1 1 -1 0.1208
 1 -1 0 0.0759
 1 -1 1 0.1208
 -1 1 1 0.1207
 1 -1 -1 0.1207
 -1 -1 1 0.1097
 1 1 -1 0.1027
 2 -5 -4 0.1139
 0 0 -1 0.1769
 1 1 1 0.1036
 0 1 0 0.1175
 0 -1 0 0.1256
 -1 0 0 0.1437
 1 0 0 0.0927
 1 -3 -5 0.1472
 -1 -1 -1 0.1226
 0 0 1 0.1859

_exptl_crystal_preparation        yes
_exptl_crystal_size_max           0.363
_exptl_crystal_size_mid           0.188
_exptl_crystal_size_min           0.181
loop_
  _exptl_oxdiff_crystal_face_indexfrac_h
  _exptl_oxdiff_crystal_face_indexfrac_k
  _exptl_oxdiff_crystal_face_indexfrac_l
  _exptl_oxdiff_crystal_face_x
  _exptl_oxdiff_crystal_face_y
  _exptl_oxdiff_crystal_face_z
 -0.9874 1.0026 0.0152 -0.0861 0.0623 0.0416
 2.9799 -3.0370 4.9292 0.4206 0.0735 -0.1788
 0.9934 0.9950 0.0024 -0.0405 0.0032 -0.1065
 -0.9934 -0.9950 -0.0024 0.0405 -0.0032 0.1065
 -0.9909 1.0084 -0.9797 -0.1186 0.0102 0.0524
 0.9874 -1.0026 -0.0152 0.0861 -0.0623 -0.0416
 0.9909 -1.0084 0.9797 0.1186 -0.0102 -0.0524
 -0.9839 0.9967 1.0102 -0.0536 0.1144 0.0309
 0.9839 -0.9967 -1.0102 0.0536 -0.1144 -0.0309
 -0.9898 -1.0008 0.9925 0.0730 0.0489 0.0958
 0.9898 1.0008 -0.9925 -0.0730 -0.0489 -0.0958
 1.9517 -4.9780 -4.0369 0.2321 -0.4312 0.0571
 -0.0035 0.0059 -0.9950 -0.0325 -0.0521 0.0108
 0.9969 0.9891 0.9974 -0.0081 0.0553 -0.1173
 0.0030 0.9988 0.0088 -0.0633 0.0327 -0.0324
 -0.0030 -0.9988 -0.0088 0.0633 -0.0327 0.0324
 -0.9904 0.0038 0.0064 -0.0228 0.0296 0.0741
 0.9904 -0.0038 -0.0064 0.0228 -0.0296 -0.0741
 0.9637 -2.9708 -5.0078 0.0503 -0.3882 0.0771
 -0.9969 -0.9891 -0.9974 0.0081 -0.0553 0.1173
 0.0035 -0.0059 0.9950 0.0325 0.0521 -0.0108

_exptl_special_details
;
 ? 
;
_diffrn_reflns_av_R_equivalents   0.0202
_diffrn_reflns_av_unetI/netI      0.0092
_diffrn_reflns_limit_h_max        12
_diffrn_reflns_limit_h_min        -11
_diffrn_reflns_limit_k_max        12
_diffrn_reflns_limit_k_min        -12
_diffrn_reflns_limit_l_max        15
_diffrn_reflns_limit_l_min        -15
_diffrn_reflns_number             23013
_diffrn_reflns_theta_full         30.29
_diffrn_reflns_theta_max          30.29
_diffrn_reflns_theta_min          3.75
_diffrn_ambient_environment       N~2~
_diffrn_ambient_temperature       120.11(18) 
_diffrn_detector                  'CCD plate'
_diffrn_detector_area_resol_mean  ?
_diffrn_measured_fraction_theta_full 0.962
_diffrn_measured_fraction_theta_max 0.962
_diffrn_measurement_details
;
List of Runs (angles in degrees, time in seconds):

  # Type    Start    End  Width  t~exp~   \w     \q     \k     \f   Frames
--------------------------------------------------------------------------
  1  \w    -28.00  29.00   0.50    0.50    --   -0.70  63.00 -64.86  114
  2  \w     39.00  79.00   0.50    0.50    --   -0.70  63.00 -64.86   80
  3  \w     21.00  55.00   0.50    0.50    --    1.10  57.00 120.00   68
  4  \w    -26.00  74.00   0.50    0.50    --   -0.70  57.00 -30.00  200
  5  \w    -26.00  71.00   0.50    0.50    --   -0.70  57.00  90.00  194
  6  \w    -26.00  80.00   0.50    0.50    --   -0.70  57.00-120.00  212
  7  \w    -24.00  10.00   0.50    0.50    --    1.10  57.00 120.00   68
  8  \w    -29.00  83.00   0.50    0.50    --   -0.70  66.00  21.01  224
  9  \w    -26.00  67.00   0.50    0.50    --   -0.70  57.00-180.00  186
;
_diffrn_measurement_device        'four-circle diffractometer'
_diffrn_measurement_device_type   'XtaLAB Pro: Kappa single'
_diffrn_measurement_method        '\w scans'
_diffrn_orient_matrix_type
'CrysAlisPro convention (1999,Acta A55,543-557)'
_diffrn_orient_matrix_UB_11       0.0229530000
_diffrn_orient_matrix_UB_12       -0.0637377000
_diffrn_orient_matrix_UB_13       0.0321917000
_diffrn_orient_matrix_UB_21       -0.0293838000
_diffrn_orient_matrix_UB_22       0.0324101000
_diffrn_orient_matrix_UB_23       0.0526432000
_diffrn_orient_matrix_UB_31       -0.0749919000
_diffrn_orient_matrix_UB_32       -0.0321582000
_diffrn_orient_matrix_UB_33       -0.0107417000
_diffrn_radiation_monochromator   graphite
_diffrn_radiation_probe           x-ray
_diffrn_radiation_type            MoK\a
_diffrn_radiation_wavelength      0.71073
_diffrn_source                    'fine-focus sealed X-ray tube'
_diffrn_source_type               'Enhance (Mo) X-ray Source'
_diffrn_special_details           ?
_diffrn_standards_decay_%         ?
_diffrn_standards_interval_count  ?
_diffrn_standards_interval_time   ?
_diffrn_standards_number          ?
_reflns_number_gt                 2420
_reflns_number_total              2440
_reflns_odcompleteness_completeness 99.34
_reflns_odcompleteness_iscentric  1
_reflns_odcompleteness_theta      26.32
_reflns_threshold_expression      >2sigma(I)
_computing_cell_refinement        'CrysAlisPro 1.171.39.9f (Rigaku OD, 2015)'
_computing_data_collection        'CrysAlisPro 1.171.39.9f (Rigaku OD, 2015)'
_computing_data_reduction         'CrysAlisPro 1.171.39.9f (Rigaku OD, 2015)'
_computing_molecular_graphics     'Olex2 (Dolomanov et al., 2009)'
_computing_publication_material   'Olex2 (Dolomanov et al., 2009)'
_computing_structure_refinement   'XL (Sheldrick, 2008)'
_computing_structure_solution     'ShelXS (Sheldrick, 2008)'
_refine_diff_density_max          0.243
_refine_diff_density_min          -0.833
_refine_diff_density_rms          0.105
_refine_ls_abs_structure_details  'Flack H D (1983), Acta Cryst. A39, 876-881'
_refine_ls_abs_structure_Flack    0.572(17)
_refine_ls_extinction_coef        ?
_refine_ls_extinction_method      none
_refine_ls_goodness_of_fit_ref    1.102
_refine_ls_hydrogen_treatment     mixed
_refine_ls_matrix_type            full
_refine_ls_number_parameters      143
_refine_ls_number_reflns          2440
_refine_ls_number_restraints      1
_refine_ls_R_factor_all           0.0229
_refine_ls_R_factor_gt            0.0228
_refine_ls_restrained_S_all       1.102
_refine_ls_shift/su_max           0.002
_refine_ls_shift/su_mean          0.000
_refine_ls_structure_factor_coef  Fsqd
_refine_ls_weighting_details
'calc w=1/[\s^2^(Fo^2^)+(0.0346P)^2^+0.8425P] where P=(Fo^2^+2Fc^2^)/3'
_refine_ls_weighting_scheme       calc
_refine_ls_wR_factor_gt           0.0655
_refine_ls_wR_factor_ref          0.0656
_refine_special_details           ?
_olex2_refinement_description
;
1. Fixed Uiso
 At 1.2 times of:
  All C(H) groups, All N(H,H) groups
2.a Aromatic/amide H refined with riding coordinates:
 C1(H1), C2(H2), C3(H3)
2.b X=CH2 refined with riding coordinates:
 N3(H3A,H3B)
;
_atom_sites_solution_hydrogens    geom
_atom_sites_solution_primary      direct
_atom_sites_solution_secondary    difmap
loop_
  _atom_site_label
  _atom_site_type_symbol
  _atom_site_fract_x
  _atom_site_fract_y
  _atom_site_fract_z
  _atom_site_U_iso_or_equiv
  _atom_site_adp_type
  _atom_site_occupancy
  _atom_site_calc_flag
  _atom_site_disorder_assembly
  _atom_site_disorder_group
  _atom_site_refinement_flags_posn
 Cu1 Cu -0.00773(2) -0.00089(3) 0.47616(11) 0.00531(7) Uani 1 d . . .
 O4 O -0.00277(15) -0.1128(2) 0.32363(16) 0.0086(3) Uani 1 d . . .
 O6 O 0.20552(17) 0.15100(15) 0.41531(13) 0.0107(3) Uani 1 d . . .
 O1 O -0.01515(17) 0.11106(19) 0.62809(15) 0.0093(3) Uani 1 d . . .
 O5 O -0.14078(17) 0.15078(15) 0.40285(13) 0.0102(3) Uani 1 d . . .
 O2 O 0.16633(16) -0.12200(14) 0.53956(13) 0.0089(2) Uani 1 d . . .
 O3 O -0.18015(17) -0.17927(16) 0.55233(14) 0.0121(3) Uani 1 d . . .
 C1 C 0.2018(2) -0.2555(2) 0.51372(16) 0.0097(3) Uani 1 d . . .
 H1 H 0.1351 -0.3068 0.4630 0.012 Uiso 1 calc . . R
 C2 C 0.0089(2) -0.04618(18) 0.2260(3) 0.0091(3) Uani 1 d . . .
 H2 H 0.0130 0.0566 0.2267 0.011 Uiso 1 calc . . R
 C3 C 0.2443(2) 0.2776(2) 0.44682(18) 0.0091(3) Uani 1 d . . .
 H3 H 0.1856 0.3226 0.5062 0.011 Uiso 1 calc . . R
 C4 C -0.0057(3) 0.50111(16) 0.7247(10) 0.0102(3) Uani 1 d . . .
 N3 N -0.0133(2) 0.64716(16) 0.7303(3) 0.0117(3) Uani 1 d . . .
 H3A H -0.0798 0.6944 0.6871 0.014 Uiso 1 calc . . R
 H3B H 0.0483 0.6948 0.7772 0.014 Uiso 1 calc . . R
 N2 N -0.0979(2) 0.4254(2) 0.65420(19) 0.0153(3) Uani 1 d . . .
 N1 N 0.0948(2) 0.4296(2) 0.79847(19) 0.0142(3) Uani 1 d . . .
 H1A H 0.086(4) 0.335(3) 0.798(3) 0.016(7) Uiso 1 d . . .
 H2A H -0.174(4) 0.479(3) 0.609(3) 0.022(8) Uiso 1 d . . .
 H2B H -0.085(4) 0.352(4) 0.647(3) 0.016(7) Uiso 1 d . . .
 H1B H 0.143(5) 0.473(4) 0.833(3) 0.024(9) Uiso 1 d . . .

loop_
  _atom_site_aniso_label
  _atom_site_aniso_U_11
  _atom_site_aniso_U_22
  _atom_site_aniso_U_33
  _atom_site_aniso_U_23
  _atom_site_aniso_U_13
  _atom_site_aniso_U_12
 Cu1 0.00698(10) 0.00491(11) 0.00403(10) -0.00025(5) -0.00022(15) 0.00144(7)
 O4 0.0134(7) 0.0071(7) 0.0054(8) 0.0001(6) -0.0004(4) 0.0001(4)
 O6 0.0105(6) 0.0076(6) 0.0140(6) 0.0006(5) 0.0012(5) -0.0025(5)
 O1 0.0147(7) 0.0068(7) 0.0064(8) 0.0002(6) -0.0004(5) 0.0010(5)
 O5 0.0117(6) 0.0111(6) 0.0080(6) 0.0022(5) 0.0005(5) 0.0054(5)
 O2 0.0097(6) 0.0064(6) 0.0107(6) -0.0005(5) -0.0020(5) 0.0020(5)
 O3 0.0122(6) 0.0117(6) 0.0125(6) 0.0020(5) -0.0016(5) -0.0054(5)
 C1 0.0113(8) 0.0090(7) 0.0088(7) -0.0004(6) -0.0009(7) 0.0002(6)
 C2 0.0125(7) 0.0061(7) 0.0086(6) 0.0014(11) 0.0002(6) -0.0002(6)
 C3 0.0079(7) 0.0101(7) 0.0093(8) 0.0006(6) 0.0010(6) 0.0003(6)
 C4 0.0098(8) 0.0089(8) 0.0119(8) 0.0012(8) -0.0013(8) 0.0003(6)
 N3 0.0151(7) 0.0064(6) 0.0137(6) -0.0016(8) -0.0037(6) 0.0002(6)
 N2 0.0184(8) 0.0069(8) 0.0206(9) -0.0023(7) -0.0097(7) 0.0024(6)
 N1 0.0163(8) 0.0087(7) 0.0175(8) 0.0022(7) -0.0097(7) -0.0024(6)

_geom_special_details
;
 All esds (except the esd in the dihedral angle between two l.s. planes) 
 are estimated using the full covariance matrix.  The cell esds are taken 
 into account individually in the estimation of esds in distances, angles 
 and torsion angles; correlations between esds in cell parameters are only 
 used when they are defined by crystal symmetry.  An approximate (isotropic) 
 treatment of cell esds is used for estimating esds involving l.s. planes. 
;
loop_
  _geom_bond_atom_site_label_1
  _geom_bond_atom_site_label_2
  _geom_bond_distance
  _geom_bond_site_symmetry_2
  _geom_bond_publ_flag
 Cu1 O4 2.002(2) . ?
 Cu1 O6 2.3724(15) . ?
 Cu1 O1 1.997(2) . ?
 Cu1 O5 1.9601(15) . ?
 Cu1 O2 1.9726(15) . ?
 Cu1 O3 2.3413(16) . ?
 O4 C2 1.263(4) . ?
 O6 C3 1.243(2) . ?
 O1 C2 1.255(4) 2 ?
 O5 C3 1.272(2) 4_455 ?
 O2 C1 1.278(2) . ?
 O3 C1 1.241(2) 4_445 ?
 C1 O3 1.241(2) 4_545 ?
 C2 O1 1.255(4) 2_554 ?
 C3 O5 1.272(2) 4 ?
 C4 N3 1.324(2) . ?
 C4 N2 1.310(7) . ?
 C4 N1 1.357(7) . ?

loop_
  _geom_angle_atom_site_label_1
  _geom_angle_atom_site_label_2
  _geom_angle_atom_site_label_3
  _geom_angle
  _geom_angle_site_symmetry_1
  _geom_angle_site_symmetry_3
  _geom_angle_publ_flag
 O4 Cu1 O6 91.52(7) . . ?
 O4 Cu1 O3 88.98(6) . . ?
 O1 Cu1 O4 179.39(6) . . ?
 O1 Cu1 O6 88.88(6) . . ?
 O1 Cu1 O3 90.72(8) . . ?
 O5 Cu1 O4 90.05(8) . . ?
 O5 Cu1 O6 84.84(6) . . ?
 O5 Cu1 O1 89.52(7) . . ?
 O5 Cu1 O2 166.63(6) . . ?
 O5 Cu1 O3 106.20(5) . . ?
 O2 Cu1 O4 90.99(7) . . ?
 O2 Cu1 O6 81.80(5) . . ?
 O2 Cu1 O1 89.53(8) . . ?
 O2 Cu1 O3 87.15(6) . . ?
 O3 Cu1 O6 168.94(6) . . ?
 C2 O4 Cu1 121.00(17) . . ?
 C3 O6 Cu1 130.62(13) . . ?
 C2 O1 Cu1 121.48(16) 2 . ?
 C3 O5 Cu1 129.18(14) 4_455 . ?
 C1 O2 Cu1 128.09(13) . . ?
 C1 O3 Cu1 134.52(14) 4_445 . ?
 O3 C1 O2 123.90(18) 4_545 . ?
 O1 C2 O4 123.57(15) 2_554 . ?
 O6 C3 O5 124.00(18) . 4 ?
 N3 C4 N1 118.4(6) . . ?
 N2 C4 N3 121.5(5) . . ?
 N2 C4 N1 119.99(14) . . ?

_olex2_submission_special_instructions 'No special instructions were received'
_oxdiff_exptl_absorpt_empirical_details
;
Empirical correction (ABSPACK) includes:
- Absorption correction using spherical harmonics
- Frame scaling
- Detector area scaling
;
_oxdiff_exptl_absorpt_empirical_full_max 1.207
_oxdiff_exptl_absorpt_empirical_full_min 0.858

File: Gua-X-(HCOO)3/Gua-Cu-(HCOO)3/Experimental-structures/Cu-150K.cif
data_Cu_150_00-multiscan
_audit_creation_date              2017-08-04
_audit_creation_method
;
Olex2 1.2
(compiled 2017.03.28 svn.r3405 for OlexSys, GUI svn.r5370)
;
_publ_contact_author_address      ?
_publ_contact_author_email        ?
_publ_contact_author_id_orcid     ?
_publ_contact_author_name         ''
_publ_contact_author_phone        ?
_publ_section_references
;
Dolomanov, O.V., Bourhis, L.J., Gildea, R.J, Howard, J.A.K. & Puschmann, H.
 (2009), J. Appl. Cryst. 42, 339-341.

Sheldrick, G.M. (2008). Acta Cryst. A64, 112-122.
;
_chemical_name_common             ?
_chemical_name_systematic
;
 ? 
;
_chemical_formula_moiety          'C3 H3 Cu O6, C H6 N3'
_chemical_formula_sum             'C4 H9 Cu N3 O6'
_chemical_formula_weight          258.68
_chemical_absolute_configuration  ad
_chemical_melting_point           ?
loop_
  _atom_type_symbol
  _atom_type_description
  _atom_type_scat_dispersion_real
  _atom_type_scat_dispersion_imag
  _atom_type_scat_source
 'C' 'C' 0.0033 0.0016 'International Tables Vol C Tables 4.2.6.8 and 6.1.1.4'
 'H' 'H' 0.0000 0.0000 'International Tables Vol C Tables 4.2.6.8 and 6.1.1.4'
 'N' 'N' 0.0061 0.0033 'International Tables Vol C Tables 4.2.6.8 and 6.1.1.4'
 'O' 'O' 0.0106 0.0060 'International Tables Vol C Tables 4.2.6.8 and 6.1.1.4'
 'Cu' 'Cu' 0.3201 1.2651 'International Tables Vol C Tables 4.2.6.8 and 6.1.1.4'

_space_group_crystal_system       'orthorhombic'
_space_group_IT_number            33
_space_group_name_H-M_alt         'P n a 21'
_space_group_name_Hall            'P 2c -2n'
loop_
  _space_group_symop_id
  _space_group_symop_operation_xyz
 1 'x, y, z'
 2 '-x, -y, z+1/2'
 3 '-x+1/2, y+1/2, z+1/2'
 4 'x+1/2, -y+1/2, z'

_cell_length_a                    8.4877(3)
_cell_length_b                    9.0448(4)
_cell_length_c                    11.3269(4)
_cell_angle_alpha                 90.00
_cell_angle_beta                  90.00
_cell_angle_gamma                 90.00
_cell_volume                      869.56(6)
_cell_formula_units_Z             4
_cell_measurement_reflns_used     14665
_cell_measurement_temperature     150.02(2)
_cell_measurement_theta_max       30.1630
_cell_measurement_theta_min       3.7480 
_exptl_absorpt_coefficient_mu     2.523
_exptl_absorpt_correction_T_max   1.00000 
_exptl_absorpt_correction_T_min   0.81792 
_exptl_absorpt_correction_type    multi-scan 
_exptl_absorpt_process_details    ?
_exptl_crystal_colour             blue 
_exptl_crystal_density_diffrn     1.976
_exptl_crystal_density_meas       ?
_exptl_crystal_density_method     'not measured'
_exptl_crystal_description        block
_exptl_crystal_F_000              524
_exptl_crystal_size_max           0.363 
_exptl_crystal_size_mid           0.188 
_exptl_crystal_size_min           0.181 
_exptl_special_details
;
 ? 
;
_diffrn_reflns_av_R_equivalents   0.0207
_diffrn_reflns_av_unetI/netI      0.0092
_diffrn_reflns_limit_h_max        12
_diffrn_reflns_limit_h_min        -11
_diffrn_reflns_limit_k_max        12
_diffrn_reflns_limit_k_min        -12
_diffrn_reflns_limit_l_max        15
_diffrn_reflns_limit_l_min        -16
_diffrn_reflns_number             22998
_diffrn_reflns_theta_full         30.26
_diffrn_reflns_theta_max          30.26
_diffrn_reflns_theta_min          3.75
_diffrn_ambient_temperature       150.02(2)
_diffrn_detector_area_resol_mean  ?
_diffrn_measured_fraction_theta_full 0.965
_diffrn_measured_fraction_theta_max 0.965
_diffrn_measurement_device_type   'XtaLAB Pro: Kappa single' 
_diffrn_measurement_method        '\w scans'
_diffrn_radiation_monochromator   graphite
_diffrn_radiation_type            MoK\a
_diffrn_radiation_wavelength      0.71073
_diffrn_source                    'fine-focus sealed tube'
_diffrn_standards_decay_%         ?
_diffrn_standards_interval_count  ?
_diffrn_standards_interval_time   ?
_diffrn_standards_number          ?
_reflns_number_gt                 2410
_reflns_number_total              2440
_reflns_threshold_expression      >2sigma(I)
_computing_cell_refinement        ?
_computing_data_collection        ?
_computing_data_reduction         ?
_computing_molecular_graphics     'Olex2 (Dolomanov et al., 2009)'
_computing_publication_material   'Olex2 (Dolomanov et al., 2009)'
_computing_structure_refinement   'XL (Sheldrick, 2008)'
_computing_structure_solution     'SHELXS-97 (Sheldrick, 1990)'
_refine_diff_density_max          0.254
_refine_diff_density_min          -0.898
_refine_diff_density_rms          0.113
_refine_ls_abs_structure_details  'Flack H D (1983), Acta Cryst. A39, 876-881'
_refine_ls_abs_structure_Flack    0.576(18)
_refine_ls_extinction_coef        ?
_refine_ls_extinction_method      none
_refine_ls_goodness_of_fit_ref    1.122
_refine_ls_hydrogen_treatment     mixed
_refine_ls_matrix_type            full
_refine_ls_number_parameters      143
_refine_ls_number_reflns          2440
_refine_ls_number_restraints      1
_refine_ls_R_factor_all           0.0235
_refine_ls_R_factor_gt            0.0233
_refine_ls_restrained_S_all       1.122
_refine_ls_shift/su_max           0.001
_refine_ls_shift/su_mean          0.000
_refine_ls_structure_factor_coef  Fsqd
_refine_ls_weighting_details
'calc w=1/[\s^2^(Fo^2^)+(0.0346P)^2^+0.7533P] where P=(Fo^2^+2Fc^2^)/3'
_refine_ls_weighting_scheme       calc
_refine_ls_wR_factor_gt           0.0664
_refine_ls_wR_factor_ref          0.0665
_refine_special_details
;
 Refinement of F^2^ against ALL reflections.  The weighted R-factor wR and 
 goodness of fit S are based on F^2^, conventional R-factors R are based 
 on F, with F set to zero for negative F^2^. The threshold expression of 
 F^2^ > 2sigma(F^2^) is used only for calculating R-factors(gt) etc. and is 
 not relevant to the choice of reflections for refinement.  R-factors based 
 on F^2^ are statistically about twice as large as those based on F, and R- 
 factors based on ALL data will be even larger. 
;
_olex2_refinement_description
;
1. Fixed Uiso
 At 1.2 times of:
  All C(H) groups, All N(H,H) groups
2.a Aromatic/amide H refined with riding coordinates:
 C1(H1), C2(H2), C3(H3)
2.b X=CH2 refined with riding coordinates:
 N3(H3A,H3B)
;
_atom_sites_solution_hydrogens    geom
_atom_sites_solution_primary      direct
_atom_sites_solution_secondary    difmap
loop_
  _atom_site_label
  _atom_site_type_symbol
  _atom_site_fract_x
  _atom_site_fract_y
  _atom_site_fract_z
  _atom_site_U_iso_or_equiv
  _atom_site_adp_type
  _atom_site_occupancy
  _atom_site_calc_flag
  _atom_site_disorder_assembly
  _atom_site_disorder_group
  _atom_site_refinement_flags_posn
 Cu1 Cu -0.00710(2) -0.00086(3) 0.47623(11) 0.00659(7) Uani 1 d . . .
 O4 O -0.00244(15) -0.1126(2) 0.32358(16) 0.0102(3) Uani 1 d . . .
 O6 O 0.20614(17) 0.15134(16) 0.41538(14) 0.0130(3) Uani 1 d . . .
 O1 O -0.01478(17) 0.11070(19) 0.62811(16) 0.0113(3) Uani 1 d . . .
 O5 O -0.14002(17) 0.15097(15) 0.40312(13) 0.0122(3) Uani 1 d . . .
 O2 O 0.16681(16) -0.12206(14) 0.53933(13) 0.0105(3) Uani 1 d . . .
 O3 O -0.17989(18) -0.17948(16) 0.55211(14) 0.0148(3) Uani 1 d . . .
 C1 C 0.2023(2) -0.2554(2) 0.51341(17) 0.0115(3) Uani 1 d . . .
 H1 H 0.1359 -0.3066 0.4625 0.014 Uiso 1 calc . . R
 C2 C 0.0084(2) -0.04602(18) 0.2257(3) 0.0106(3) Uani 1 d . . .
 H2 H 0.0118 0.0568 0.2263 0.013 Uiso 1 calc . . R
 C3 C 0.2448(2) 0.2776(2) 0.44682(18) 0.0108(3) Uani 1 d . . .
 H3 H 0.1860 0.3229 0.5060 0.013 Uiso 1 calc . . R
 C4 C -0.0059(3) 0.50097(16) 0.7245(10) 0.0122(4) Uani 1 d . . .
 N3 N -0.0135(2) 0.64705(16) 0.7302(3) 0.0143(3) Uani 1 d . . .
 H3A H -0.0800 0.6943 0.6871 0.017 Uiso 1 calc . . R
 H3B H 0.0481 0.6947 0.7770 0.017 Uiso 1 calc . . R
 N2 N -0.0977(2) 0.4253(2) 0.6543(2) 0.0186(4) Uani 1 d . . .
 N1 N 0.0943(2) 0.4296(2) 0.7986(2) 0.0174(4) Uani 1 d . . .
 H1A H 0.087(4) 0.336(4) 0.798(3) 0.022(7) Uiso 1 d . . .
 H2A H -0.172(4) 0.479(3) 0.610(3) 0.022(8) Uiso 1 d . . .
 H2B H -0.085(4) 0.353(4) 0.648(3) 0.018(8) Uiso 1 d . . .
 H1B H 0.139(6) 0.471(4) 0.832(4) 0.036(11) Uiso 1 d . . .

loop_
  _atom_site_aniso_label
  _atom_site_aniso_U_11
  _atom_site_aniso_U_22
  _atom_site_aniso_U_33
  _atom_site_aniso_U_23
  _atom_site_aniso_U_13
  _atom_site_aniso_U_12
 Cu1 0.00866(11) 0.00610(11) 0.00502(11) -0.00026(5) -0.00032(14) 0.00175(7)
 O4 0.0166(7) 0.0077(7) 0.0061(8) 0.0000(6) -0.0005(4) 0.0001(4)
 O6 0.0124(6) 0.0094(6) 0.0171(6) 0.0003(5) 0.0017(6) -0.0028(5)
 O1 0.0177(7) 0.0085(7) 0.0076(8) 0.0003(6) -0.0003(5) 0.0010(5)
 O5 0.0138(6) 0.0134(6) 0.0095(6) 0.0028(5) 0.0009(5) 0.0067(5)
 O2 0.0111(6) 0.0079(6) 0.0125(6) -0.0004(5) -0.0023(5) 0.0022(5)
 O3 0.0147(6) 0.0142(7) 0.0155(6) 0.0023(5) -0.0023(6) -0.0068(5)
 C1 0.0132(8) 0.0105(8) 0.0108(8) -0.0006(6) -0.0019(7) 0.0006(6)
 C2 0.0154(8) 0.0070(7) 0.0095(7) 0.0017(11) 0.0003(6) -0.0001(6)
 C3 0.0095(8) 0.0117(7) 0.0113(8) 0.0012(6) 0.0012(6) -0.0002(6)
 C4 0.0118(8) 0.0109(8) 0.0140(9) 0.0011(8) -0.0020(8) 0.0004(6)
 N3 0.0187(8) 0.0079(6) 0.0163(7) -0.0018(9) -0.0051(7) -0.0004(6)
 N2 0.0221(9) 0.0085(8) 0.0252(9) -0.0026(7) -0.0120(8) 0.0028(7)
 N1 0.0196(9) 0.0109(8) 0.0216(9) 0.0031(7) -0.0115(8) -0.0026(7)

_geom_special_details
;
 All esds (except the esd in the dihedral angle between two l.s. planes) 
 are estimated using the full covariance matrix.  The cell esds are taken 
 into account individually in the estimation of esds in distances, angles 
 and torsion angles; correlations between esds in cell parameters are only 
 used when they are defined by crystal symmetry.  An approximate (isotropic) 
 treatment of cell esds is used for estimating esds involving l.s. planes. 
;
loop_
  _geom_bond_atom_site_label_1
  _geom_bond_atom_site_label_2
  _geom_bond_distance
  _geom_bond_site_symmetry_2
  _geom_bond_publ_flag
 Cu1 O4 2.003(2) . ?
 Cu1 O6 2.3761(15) . ?
 Cu1 O1 1.995(2) . ?
 Cu1 O5 1.9607(15) . ?
 Cu1 O2 1.9726(15) . ?
 Cu1 O3 2.3451(16) . ?
 O4 C2 1.265(4) . ?
 O6 C3 1.241(2) . ?
 O1 C2 1.252(4) 2 ?
 O5 C3 1.272(2) 4_455 ?
 O2 C1 1.277(2) . ?
 O3 C1 1.241(2) 4_445 ?
 C1 O3 1.241(2) 4_545 ?
 C2 O1 1.252(4) 2_554 ?
 C3 O5 1.272(2) 4 ?
 C4 N3 1.324(2) . ?
 C4 N2 1.307(8) . ?
 C4 N1 1.358(8) . ?

loop_
  _geom_angle_atom_site_label_1
  _geom_angle_atom_site_label_2
  _geom_angle_atom_site_label_3
  _geom_angle
  _geom_angle_site_symmetry_1
  _geom_angle_site_symmetry_3
  _geom_angle_publ_flag
 O4 Cu1 O6 91.54(7) . . ?
 O4 Cu1 O3 88.92(6) . . ?
 O1 Cu1 O4 179.25(6) . . ?
 O1 Cu1 O6 88.97(6) . . ?
 O1 Cu1 O3 90.69(8) . . ?
 O5 Cu1 O4 90.01(8) . . ?
 O5 Cu1 O6 84.84(6) . . ?
 O5 Cu1 O1 89.49(7) . . ?
 O5 Cu1 O2 166.60(6) . . ?
 O5 Cu1 O3 106.11(5) . . ?
 O2 Cu1 O4 91.01(7) . . ?
 O2 Cu1 O6 81.78(5) . . ?
 O2 Cu1 O1 89.60(8) . . ?
 O2 Cu1 O3 87.27(6) . . ?
 O3 Cu1 O6 169.05(6) . . ?
 C2 O4 Cu1 121.18(17) . . ?
 C3 O6 Cu1 130.67(13) . . ?
 C2 O1 Cu1 121.58(16) 2 . ?
 C3 O5 Cu1 129.30(14) 4_455 . ?
 C1 O2 Cu1 128.16(13) . . ?
 C1 O3 Cu1 134.57(14) 4_445 . ?
 O3 C1 O2 123.87(18) 4_545 . ?
 O1 C2 O4 123.68(15) 2_554 . ?
 O6 C3 O5 124.00(19) . 4 ?
 N3 C4 N1 118.3(6) . . ?
 N2 C4 N3 121.6(5) . . ?
 N2 C4 N1 120.03(15) . . ?

_olex2_submission_special_instructions 'No special instructions were received'

File: Gua-X-(HCOO)3/Gua-Cu-(HCOO)3/Experimental-structures/Cu-240K.cif
data_Cu_240_00-multiscan
_audit_creation_date              2017-08-04
_audit_creation_method
;
Olex2 1.2
(compiled 2017.03.28 svn.r3405 for OlexSys, GUI svn.r5370)
;
_publ_contact_author_address      ?
_publ_contact_author_email        ?
_publ_contact_author_id_orcid     ?
_publ_contact_author_name         ''
_publ_contact_author_phone        ?
_publ_section_references
;
Dolomanov, O.V., Bourhis, L.J., Gildea, R.J, Howard, J.A.K. & Puschmann, H.
 (2009), J. Appl. Cryst. 42, 339-341.

Sheldrick, G.M. (2008). Acta Cryst. A64, 112-122.
;
_chemical_name_common             ?
_chemical_name_systematic
;
 ? 
;
_chemical_formula_moiety          'C3 H3 Cu O6, C H6 N3'
_chemical_formula_sum             'C4 H9 Cu N3 O6'
_chemical_formula_weight          258.68
_chemical_absolute_configuration  ad
_chemical_melting_point           ?
loop_
  _atom_type_symbol
  _atom_type_description
  _atom_type_scat_dispersion_real
  _atom_type_scat_dispersion_imag
  _atom_type_scat_source
 'C' 'C' 0.0033 0.0016 'International Tables Vol C Tables 4.2.6.8 and 6.1.1.4'
 'H' 'H' 0.0000 0.0000 'International Tables Vol C Tables 4.2.6.8 and 6.1.1.4'
 'N' 'N' 0.0061 0.0033 'International Tables Vol C Tables 4.2.6.8 and 6.1.1.4'
 'O' 'O' 0.0106 0.0060 'International Tables Vol C Tables 4.2.6.8 and 6.1.1.4'
 'Cu' 'Cu' 0.3201 1.2651 'International Tables Vol C Tables 4.2.6.8 and 6.1.1.4'

_space_group_crystal_system       'orthorhombic'
_space_group_IT_number            33
_space_group_name_H-M_alt         'P n a 21'
_space_group_name_Hall            'P 2c -2n'
loop_
  _space_group_symop_id
  _space_group_symop_operation_xyz
 1 'x, y, z'
 2 '-x, -y, z+1/2'
 3 '-x+1/2, y+1/2, z+1/2'
 4 'x+1/2, -y+1/2, z'

_cell_length_a                      8.5269(3)
_cell_length_b                      9.0459(4)
_cell_length_c                      11.3532(4)
_cell_angle_alpha                   90.00
_cell_angle_beta                    90.00
_cell_angle_gamma                   90.00
_cell_volume                        875.70(6)
_cell_formula_units_Z               4
_cell_measurement_reflns_used       13289
_cell_measurement_temperature       240.02(2)
_cell_measurement_theta_max         30.2730
_cell_measurement_theta_min        3.7290 
_exptl_absorpt_coefficient_mu       2.506
_exptl_absorpt_correction_T_max    0.981
_exptl_absorpt_correction_T_min    0.590 
_exptl_absorpt_correction_type     gaussian 
_exptl_absorpt_process_details      ?
_exptl_crystal_colour               blue
_exptl_crystal_density_diffrn       1.962
_exptl_crystal_density_meas         ?
_exptl_crystal_density_method       'not measured'
_exptl_crystal_description          block
_exptl_crystal_F_000                524
_exptl_crystal_size_max             0.363
_exptl_crystal_size_mid             0.188 
_exptl_crystal_size_min             0.181
_exptl_special_details
;
 ? 
;
_diffrn_reflns_av_R_equivalents   0.0190
_diffrn_reflns_av_unetI/netI      0.0086
_diffrn_reflns_limit_h_max        12
_diffrn_reflns_limit_h_min        -11
_diffrn_reflns_limit_k_max        12
_diffrn_reflns_limit_k_min        -12
_diffrn_reflns_limit_l_max        15
_diffrn_reflns_limit_l_min        -16
_diffrn_reflns_number             23231
_diffrn_reflns_theta_full         30.17
_diffrn_reflns_theta_max          30.17
_diffrn_reflns_theta_min          3.74
_diffrn_ambient_temperature       240.02(2)
_diffrn_detector_area_resol_mean  ?
_diffrn_measured_fraction_theta_full 0.968
_diffrn_measured_fraction_theta_max 0.968
_diffrn_measurement_device_type   'XtaLAB Pro: Kappa single' 
_diffrn_measurement_method        '\w scans' 
_diffrn_radiation_monochromator   graphite
_diffrn_radiation_type            MoK\a
_diffrn_radiation_wavelength      0.71073
_diffrn_source                    'fine-focus sealed tube'
_diffrn_standards_decay_%         ?
_diffrn_standards_interval_count  ?
_diffrn_standards_interval_time   ?
_diffrn_standards_number          ?
_reflns_number_gt                 2391
_reflns_number_total              2452
_reflns_threshold_expression      >2sigma(I)
_computing_cell_refinement        ?
_computing_data_collection        ?
_computing_data_reduction         ?
_computing_molecular_graphics     'Olex2 (Dolomanov et al., 2009)'
_computing_publication_material   'Olex2 (Dolomanov et al., 2009)'
_computing_structure_refinement   'XL (Sheldrick, 2008)'
_computing_structure_solution     'SHELXS-97 (Sheldrick, 1990)'
_refine_diff_density_max          0.188
_refine_diff_density_min          -0.593
_refine_diff_density_rms          0.073
_refine_ls_abs_structure_details  'Flack H D (1983), Acta Cryst. A39, 876-881'
_refine_ls_abs_structure_Flack    0.588(19)
_refine_ls_extinction_coef        ?
_refine_ls_extinction_method      none
_refine_ls_goodness_of_fit_ref    1.114
_refine_ls_hydrogen_treatment     mixed
_refine_ls_matrix_type            full
_refine_ls_number_parameters      135
_refine_ls_number_reflns          2452
_refine_ls_number_restraints      1
_refine_ls_R_factor_all           0.0215
_refine_ls_R_factor_gt            0.0210
_refine_ls_restrained_S_all       1.114
_refine_ls_shift/su_max           0.001
_refine_ls_shift/su_mean          0.000
_refine_ls_structure_factor_coef  Fsqd
_refine_ls_weighting_details
'calc w=1/[\s^2^(Fo^2^)+(0.0291P)^2^+0.5144P] where P=(Fo^2^+2Fc^2^)/3'
_refine_ls_weighting_scheme       calc
_refine_ls_wR_factor_gt           0.0592
_refine_ls_wR_factor_ref          0.0594
_refine_special_details
;
 Refinement of F^2^ against ALL reflections.  The weighted R-factor wR and 
 goodness of fit S are based on F^2^, conventional R-factors R are based 
 on F, with F set to zero for negative F^2^. The threshold expression of 
 F^2^ > 2sigma(F^2^) is used only for calculating R-factors(gt) etc. and is 
 not relevant to the choice of reflections for refinement.  R-factors based 
 on F^2^ are statistically about twice as large as those based on F, and R- 
 factors based on ALL data will be even larger. 
;
_olex2_refinement_description
;
1. Fixed Uiso
 At 1.2 times of:
  All C(H) groups, All N(H,H) groups
2.a Aromatic/amide H refined with riding coordinates:
 C1(H1), C2(H2), C3(H3)
2.b X=CH2 refined with riding coordinates:
 N3(H3A,H3B), N2(H2A,H2B)
;
_atom_sites_solution_hydrogens    geom
_atom_sites_solution_primary      direct
_atom_sites_solution_secondary    difmap
loop_
  _atom_site_label
  _atom_site_type_symbol
  _atom_site_fract_x
  _atom_site_fract_y
  _atom_site_fract_z
  _atom_site_U_iso_or_equiv
  _atom_site_adp_type
  _atom_site_occupancy
  _atom_site_calc_flag
  _atom_site_disorder_assembly
  _atom_site_disorder_group
  _atom_site_refinement_flags_posn
 Cu1 Cu -0.00511(2) -0.00078(3) 0.47640(11) 0.01157(6) Uani 1 d . . .
 O4 O -0.00102(14) -0.11139(18) 0.32307(15) 0.0171(3) Uani 1 d . . .
 O6 O 0.20796(16) 0.15251(15) 0.41564(14) 0.0212(3) Uani 1 d . . .
 O1 O -0.01337(15) 0.10963(17) 0.62841(14) 0.0175(3) Uani 1 d . . .
 O5 O -0.13776(16) 0.15122(15) 0.40428(12) 0.0204(3) Uani 1 d . . .
 O2 O 0.16793(15) -0.12244(13) 0.53880(12) 0.0171(2) Uani 1 d . . .
 O3 O -0.17892(17) -0.18004(16) 0.55112(14) 0.0244(3) Uani 1 d . . .
 C1 C 0.2043(2) -0.2549(2) 0.51277(16) 0.0183(3) Uani 1 d . . .
 H1 H 0.1387 -0.3061 0.4616 0.022 Uiso 1 calc . . R
 C2 C 0.0076(2) -0.04564(17) 0.2257(3) 0.0169(3) Uani 1 d . . .
 H2 H 0.0098 0.0571 0.2263 0.020 Uiso 1 calc . . R
 C3 C 0.2472(2) 0.2780(2) 0.44691(17) 0.0171(3) Uani 1 d . . .
 H3 H 0.1884 0.3235 0.5056 0.021 Uiso 1 calc . . R
 C4 C -0.0062(2) 0.50060(15) 0.7239(10) 0.0188(4) Uani 1 d . . .
 N3 N -0.01395(19) 0.64637(15) 0.7301(3) 0.0234(3) Uani 1 d . . .
 H3A H -0.0803 0.6938 0.6873 0.028 Uiso 1 calc . . R
 H3B H 0.0474 0.6938 0.7768 0.028 Uiso 1 calc . . R
 N2 N -0.0965(2) 0.42455(19) 0.65442(19) 0.0296(4) Uani 1 d . . .
 H2A H -0.1640 0.4690 0.6106 0.036 Uiso 1 calc . . R
 H2B H -0.0888 0.3298 0.6522 0.036 Uiso 1 calc . . R
 N1 N 0.0930(2) 0.4297(2) 0.7986(2) 0.0286(4) Uani 1 d . . .
 H1A H 0.086(4) 0.341(3) 0.800(2) 0.032(7) Uiso 1 d . . .
 H1B H 0.136(5) 0.471(4) 0.829(3) 0.051(11) Uiso 1 d . . .

loop_
  _atom_site_aniso_label
  _atom_site_aniso_U_11
  _atom_site_aniso_U_22
  _atom_site_aniso_U_33
  _atom_site_aniso_U_23
  _atom_site_aniso_U_13
  _atom_site_aniso_U_12
 Cu1 0.01516(10) 0.01094(10) 0.00862(9) -0.00042(5) -0.00072(10) 0.00276(6)
 O4 0.0280(7) 0.0128(7) 0.0104(8) 0.0005(6) -0.0013(4) 0.0008(4)
 O6 0.0201(6) 0.0154(5) 0.0280(7) 0.0010(5) 0.0029(6) -0.0044(5)
 O1 0.0286(7) 0.0132(7) 0.0107(8) -0.0001(6) -0.0004(5) 0.0019(4)
 O5 0.0232(6) 0.0222(6) 0.0157(5) 0.0040(5) 0.0018(5) 0.0103(5)
 O2 0.0181(5) 0.0142(6) 0.0189(6) -0.0010(5) -0.0043(5) 0.0036(4)
 O3 0.0247(6) 0.0230(7) 0.0253(7) 0.0034(6) -0.0049(6) -0.0111(6)
 C1 0.0208(8) 0.0169(7) 0.0172(8) -0.0014(6) -0.0034(7) 0.0020(6)
 C2 0.0257(8) 0.0113(6) 0.0135(6) 0.0014(11) 0.0000(6) 0.0001(6)
 C3 0.0163(7) 0.0183(7) 0.0167(8) 0.0009(6) 0.0016(6) -0.0002(6)
 C4 0.0197(8) 0.0166(7) 0.0202(10) 0.0013(8) -0.0031(8) 0.0001(5)
 N3 0.0308(8) 0.0139(6) 0.0256(7) -0.0007(9) -0.0083(7) -0.0004(5)
 N2 0.0341(9) 0.0167(7) 0.0380(10) -0.0043(7) -0.0192(8) 0.0037(7)
 N1 0.0328(10) 0.0175(8) 0.0357(10) 0.0043(8) -0.0178(8) -0.0035(7)

_geom_special_details
;
 All esds (except the esd in the dihedral angle between two l.s. planes) 
 are estimated using the full covariance matrix.  The cell esds are taken 
 into account individually in the estimation of esds in distances, angles 
 and torsion angles; correlations between esds in cell parameters are only 
 used when they are defined by crystal symmetry.  An approximate (isotropic) 
 treatment of cell esds is used for estimating esds involving l.s. planes. 
;
loop_
  _geom_bond_atom_site_label_1
  _geom_bond_atom_site_label_2
  _geom_bond_distance
  _geom_bond_site_symmetry_2
  _geom_bond_publ_flag
 Cu1 O4 2.008(2) . ?
 Cu1 O6 2.3874(14) . ?
 Cu1 O1 1.995(2) . ?
 Cu1 O5 1.9597(14) . ?
 Cu1 O2 1.9724(14) . ?
 Cu1 O3 2.3549(15) . ?
 O4 C2 1.257(3) . ?
 O6 C3 1.236(2) . ?
 O1 C2 1.248(4) 2 ?
 O5 C3 1.267(2) 4_455 ?
 O2 C1 1.273(2) . ?
 O3 C1 1.236(2) 4_445 ?
 C1 O3 1.236(2) 4_545 ?
 C2 O1 1.248(4) 2_554 ?
 C3 O5 1.267(2) 4 ?
 C4 N3 1.322(2) . ?
 C4 N2 1.299(7) . ?
 C4 N1 1.359(7) . ?

loop_
  _geom_angle_atom_site_label_1
  _geom_angle_atom_site_label_2
  _geom_angle_atom_site_label_3
  _geom_angle
  _geom_angle_site_symmetry_1
  _geom_angle_site_symmetry_3
  _geom_angle_publ_flag
 O4 Cu1 O6 91.47(7) . . ?
 O4 Cu1 O3 88.86(6) . . ?
 O1 Cu1 O4 178.96(5) . . ?
 O1 Cu1 O6 89.20(6) . . ?
 O1 Cu1 O3 90.62(7) . . ?
 O5 Cu1 O4 89.85(8) . . ?
 O5 Cu1 O6 84.89(6) . . ?
 O5 Cu1 O1 89.42(6) . . ?
 O5 Cu1 O2 166.74(6) . . ?
 O5 Cu1 O3 105.69(5) . . ?
 O2 Cu1 O4 91.17(6) . . ?
 O2 Cu1 O6 81.87(5) . . ?
 O2 Cu1 O1 89.71(7) . . ?
 O2 Cu1 O3 87.55(6) . . ?
 O3 Cu1 O6 169.41(6) . . ?
 C2 O4 Cu1 121.82(16) . . ?
 C3 O6 Cu1 131.05(13) . . ?
 C2 O1 Cu1 122.14(15) 2 . ?
 C3 O5 Cu1 129.91(14) 4_455 . ?
 C1 O2 Cu1 128.62(12) . . ?
 C1 O3 Cu1 135.07(13) 4_445 . ?
 O3 C1 O2 124.24(17) 4_545 . ?
 O1 C2 O4 124.12(14) 2_554 . ?
 O6 C3 O5 124.33(18) . 4 ?
 N3 C4 N1 118.0(6) . . ?
 N2 C4 N3 122.0(5) . . ?
 N2 C4 N1 119.86(14) . . ?

_olex2_submission_special_instructions 'No special instructions were received'

File: Gua-X-(HCOO)3/Gua-Cu-(HCOO)3/Experimental-structures/Cu-270K.cif
data_Cu_270_00-multiscan
_audit_creation_date              2017-08-04
_audit_creation_method
;
Olex2 1.2
(compiled 2017.03.28 svn.r3405 for OlexSys, GUI svn.r5370)
;
_publ_contact_author_address      ?
_publ_contact_author_email        ?
_publ_contact_author_id_orcid     ?
_publ_contact_author_name         ''
_publ_contact_author_phone        ?
_publ_section_references
;
Dolomanov, O.V., Bourhis, L.J., Gildea, R.J, Howard, J.A.K. & Puschmann, H.
 (2009), J. Appl. Cryst. 42, 339-341.

Sheldrick, G.M. (2008). Acta Cryst. A64, 112-122.
;
_chemical_name_common             ?
_chemical_name_systematic
;
 ? 
;
_chemical_formula_moiety          'C3 H3 Cu O6, C H6 N3'
_chemical_formula_sum             'C4 H9 Cu N3 O6'
_chemical_formula_weight          258.68
_chemical_absolute_configuration  ad
_chemical_melting_point           ?
loop_
  _atom_type_symbol
  _atom_type_description
  _atom_type_scat_dispersion_real
  _atom_type_scat_dispersion_imag
  _atom_type_scat_source
 'C' 'C' 0.0033 0.0016 'International Tables Vol C Tables 4.2.6.8 and 6.1.1.4'
 'H' 'H' 0.0000 0.0000 'International Tables Vol C Tables 4.2.6.8 and 6.1.1.4'
 'N' 'N' 0.0061 0.0033 'International Tables Vol C Tables 4.2.6.8 and 6.1.1.4'
 'O' 'O' 0.0106 0.0060 'International Tables Vol C Tables 4.2.6.8 and 6.1.1.4'
 'Cu' 'Cu' 0.3201 1.2651 'International Tables Vol C Tables 4.2.6.8 and 6.1.1.4'

_space_group_crystal_system       'orthorhombic'
_space_group_IT_number            33
_space_group_name_H-M_alt         'P n a 21'
_space_group_name_Hall            'P 2c -2n'
loop_
  _space_group_symop_id
  _space_group_symop_operation_xyz
 1 'x, y, z'
 2 '-x, -y, z+1/2'
 3 '-x+1/2, y+1/2, z+1/2'
 4 'x+1/2, -y+1/2, z'

_cell_length_a                    8.5410(3)
_cell_length_b                    9.0472(4)
_cell_length_c                    11.3619(4)
_cell_angle_alpha                 90.00
_cell_angle_beta                  90.00
_cell_angle_gamma                 90.00
_cell_volume                      877.95(6)
_cell_formula_units_Z             4
_cell_measurement_reflns_used     12199
_cell_measurement_temperature     270.02(2)
_cell_measurement_theta_max       30.1700
_cell_measurement_theta_min       3.7510
_exptl_absorpt_coefficient_mu     2.499
_exptl_absorpt_correction_T_max   ?
_exptl_absorpt_correction_T_min   ?
_exptl_absorpt_correction_type    ?
_exptl_absorpt_process_details    ?
_exptl_crystal_colour             blue
_exptl_crystal_density_diffrn     1.957
_exptl_crystal_density_meas       ?
_exptl_crystal_density_method     'not measured'
_exptl_crystal_description        block
_exptl_crystal_F_000              524
_exptl_crystal_size_max           ?
_exptl_crystal_size_mid           ?
_exptl_crystal_size_min           ?
_exptl_special_details
;
 ? 
;
_diffrn_reflns_av_R_equivalents   0.0190
_diffrn_reflns_av_unetI/netI      0.0087
_diffrn_reflns_limit_h_max        12
_diffrn_reflns_limit_h_min        -11
_diffrn_reflns_limit_k_max        12
_diffrn_reflns_limit_k_min        -12
_diffrn_reflns_limit_l_max        15
_diffrn_reflns_limit_l_min        -16
_diffrn_reflns_number             23319
_diffrn_reflns_theta_full         30.12
_diffrn_reflns_theta_max          30.12
_diffrn_reflns_theta_min          3.74
_diffrn_ambient_temperature       270.02(2)
_diffrn_detector_area_resol_mean  ?
_diffrn_measured_fraction_theta_full 0.971
_diffrn_measured_fraction_theta_max 0.971
_diffrn_measurement_device_type   'XtaLAB Pro: Kappa single'
_diffrn_measurement_method        ?
_diffrn_radiation_monochromator   graphite
_diffrn_radiation_type            MoK\a
_diffrn_radiation_wavelength      0.71073
_diffrn_source                    'fine-focus sealed tube'
_diffrn_standards_decay_%         ?
_diffrn_standards_interval_count  ?
_diffrn_standards_interval_time   ?
_diffrn_standards_number          ?
_reflns_number_gt                 2390
_reflns_number_total              2460
_reflns_threshold_expression      >2sigma(I)
_computing_cell_refinement        ?
_computing_data_collection        ?
_computing_data_reduction         ?
_computing_molecular_graphics     'Olex2 (Dolomanov et al., 2009)'
_computing_publication_material   'Olex2 (Dolomanov et al., 2009)'
_computing_structure_refinement   'XL (Sheldrick, 2008)'
_computing_structure_solution     'SHELXS-97 (Sheldrick, 1990)'
_refine_diff_density_max          0.201
_refine_diff_density_min          -0.552
_refine_diff_density_rms          0.067
_refine_ls_abs_structure_details  'Flack H D (1983), Acta Cryst. A39, 876-881'
_refine_ls_abs_structure_Flack    0.59(2)
_refine_ls_extinction_coef        ?
_refine_ls_extinction_method      none
_refine_ls_goodness_of_fit_ref    1.097
_refine_ls_hydrogen_treatment     mixed
_refine_ls_matrix_type            full
_refine_ls_number_parameters      135
_refine_ls_number_reflns          2460
_refine_ls_number_restraints      1
_refine_ls_R_factor_all           0.0212
_refine_ls_R_factor_gt            0.0207
_refine_ls_restrained_S_all       1.097
_refine_ls_shift/su_max           0.001
_refine_ls_shift/su_mean          0.000
_refine_ls_structure_factor_coef  Fsqd
_refine_ls_weighting_details
'calc w=1/[\s^2^(Fo^2^)+(0.0287P)^2^+0.4735P] where P=(Fo^2^+2Fc^2^)/3'
_refine_ls_weighting_scheme       calc
_refine_ls_wR_factor_gt           0.0580
_refine_ls_wR_factor_ref          0.0583
_refine_special_details
;
 Refinement of F^2^ against ALL reflections.  The weighted R-factor wR and 
 goodness of fit S are based on F^2^, conventional R-factors R are based 
 on F, with F set to zero for negative F^2^. The threshold expression of 
 F^2^ > 2sigma(F^2^) is used only for calculating R-factors(gt) etc. and is 
 not relevant to the choice of reflections for refinement.  R-factors based 
 on F^2^ are statistically about twice as large as those based on F, and R- 
 factors based on ALL data will be even larger. 
;
_olex2_refinement_description
;
1. Fixed Uiso
 At 1.2 times of:
  All C(H) groups, All N(H,H) groups
2.a Aromatic/amide H refined with riding coordinates:
 C1(H1), C2(H2), C3(H3)
2.b X=CH2 refined with riding coordinates:
 N3(H3A,H3B), N2(H2A,H2B)
;
_atom_sites_solution_hydrogens    geom
_atom_sites_solution_primary      direct
_atom_sites_solution_secondary    difmap
loop_
  _atom_site_label
  _atom_site_type_symbol
  _atom_site_fract_x
  _atom_site_fract_y
  _atom_site_fract_z
  _atom_site_U_iso_or_equiv
  _atom_site_adp_type
  _atom_site_occupancy
  _atom_site_calc_flag
  _atom_site_disorder_assembly
  _atom_site_disorder_group
  _atom_site_refinement_flags_posn
 Cu1 Cu -0.004417(19) -0.00077(3) 0.47639(11) 0.01329(6) Uani 1 d . . .
 O4 O -0.00042(14) -0.11098(18) 0.32290(15) 0.0194(3) Uani 1 d . . .
 O6 O 0.20877(15) 0.15285(15) 0.41576(14) 0.0242(3) Uani 1 d . . .
 O1 O -0.01281(15) 0.10923(17) 0.62848(14) 0.0198(3) Uani 1 d . . .
 O5 O -0.13699(16) 0.15134(15) 0.40468(12) 0.0231(3) Uani 1 d . . .
 O2 O 0.16842(15) -0.12258(13) 0.53868(12) 0.0193(2) Uani 1 d . . .
 O3 O -0.17860(17) -0.18027(16) 0.55083(14) 0.0275(3) Uani 1 d . . .
 C1 C 0.2050(2) -0.2547(2) 0.51242(16) 0.0205(3) Uani 1 d . . .
 H1 H 0.1398 -0.3057 0.4609 0.025 Uiso 1 calc . . R
 C2 C 0.0074(2) -0.04532(16) 0.2259(3) 0.0189(3) Uani 1 d . . .
 H2 H 0.0092 0.0575 0.2265 0.023 Uiso 1 calc . . R
 C3 C 0.24798(19) 0.2783(2) 0.44698(17) 0.0193(3) Uani 1 d . . .
 H3 H 0.1891 0.3240 0.5054 0.023 Uiso 1 calc . . R
 C4 C -0.0062(2) 0.50043(15) 0.7238(10) 0.0212(4) Uani 1 d . . .
 N3 N -0.01413(19) 0.64610(15) 0.7298(3) 0.0267(3) Uani 1 d . . .
 H3A H -0.0804 0.6933 0.6870 0.032 Uiso 1 calc . . R
 H3B H 0.0470 0.6937 0.7765 0.032 Uiso 1 calc . . R
 N2 N -0.0961(2) 0.42439(19) 0.65463(19) 0.0333(4) Uani 1 d . . .
 H2A H -0.1635 0.4687 0.6108 0.040 Uiso 1 calc . . R
 H2B H -0.0884 0.3297 0.6525 0.040 Uiso 1 calc . . R
 N1 N 0.0926(2) 0.4296(2) 0.7988(2) 0.0326(4) Uani 1 d . . .
 H1A H 0.138(5) 0.472(4) 0.828(3) 0.051(10) Uiso 1 d . . .
 H1B H 0.084(4) 0.341(3) 0.800(2) 0.037(7) Uiso 1 d . . .

loop_
  _atom_site_aniso_label
  _atom_site_aniso_U_11
  _atom_site_aniso_U_22
  _atom_site_aniso_U_33
  _atom_site_aniso_U_23
  _atom_site_aniso_U_13
  _atom_site_aniso_U_12
 Cu1 0.01738(10) 0.01260(9) 0.00988(9) -0.00047(5) -0.00094(9) 0.00315(6)
 O4 0.0319(8) 0.0142(7) 0.0120(8) 0.0004(6) -0.0013(4) 0.0010(4)
 O6 0.0231(6) 0.0180(6) 0.0316(7) 0.0008(5) 0.0035(6) -0.0052(5)
 O1 0.0323(7) 0.0152(7) 0.0120(8) 0.0000(6) -0.0003(5) 0.0025(4)
 O5 0.0262(6) 0.0251(6) 0.0180(5) 0.0044(5) 0.0019(5) 0.0119(5)
 O2 0.0203(5) 0.0165(6) 0.0212(6) -0.0014(5) -0.0046(5) 0.0037(5)
 O3 0.0278(6) 0.0258(7) 0.0290(7) 0.0040(6) -0.0056(6) -0.0124(6)
 C1 0.0236(8) 0.0191(7) 0.0187(7) -0.0013(6) -0.0040(7) 0.0019(6)
 C2 0.0290(8) 0.0127(6) 0.0150(6) 0.0014(11) 0.0001(6) 0.0006(6)
 C3 0.0180(7) 0.0208(7) 0.0190(8) 0.0008(6) 0.0019(5) -0.0003(6)
 C4 0.0222(8) 0.0187(8) 0.0228(9) 0.0015(8) -0.0040(8) 0.0003(6)
 N3 0.0357(8) 0.0156(6) 0.0287(7) -0.0014(9) -0.0098(7) -0.0003(5)
 N2 0.0386(9) 0.0190(7) 0.0424(10) -0.0052(7) -0.0218(8) 0.0043(7)
 N1 0.0366(10) 0.0205(8) 0.0408(10) 0.0049(8) -0.0198(9) -0.0040(7)

_geom_special_details
;
 All esds (except the esd in the dihedral angle between two l.s. planes) 
 are estimated using the full covariance matrix.  The cell esds are taken 
 into account individually in the estimation of esds in distances, angles 
 and torsion angles; correlations between esds in cell parameters are only 
 used when they are defined by crystal symmetry.  An approximate (isotropic) 
 treatment of cell esds is used for estimating esds involving l.s. planes. 
;
loop_
  _geom_bond_atom_site_label_1
  _geom_bond_atom_site_label_2
  _geom_bond_distance
  _geom_bond_site_symmetry_2
  _geom_bond_publ_flag
 Cu1 O4 2.009(2) . ?
 Cu1 O6 2.3920(14) . ?
 Cu1 O1 1.995(2) . ?
 Cu1 O5 1.9595(14) . ?
 Cu1 O2 1.9734(13) . ?
 Cu1 O3 2.3592(15) . ?
 O4 C2 1.254(3) . ?
 O6 C3 1.235(2) . ?
 O1 C2 1.249(4) 2 ?
 O5 C3 1.266(2) 4_455 ?
 O2 C1 1.271(2) . ?
 O3 C1 1.235(2) 4_445 ?
 C1 O3 1.235(2) 4_545 ?
 C2 O1 1.249(4) 2_554 ?
 C3 O5 1.266(2) 4 ?
 C4 N3 1.321(2) . ?
 C4 N2 1.297(7) . ?
 C4 N1 1.359(7) . ?

loop_
  _geom_angle_atom_site_label_1
  _geom_angle_atom_site_label_2
  _geom_angle_atom_site_label_3
  _geom_angle
  _geom_angle_site_symmetry_1
  _geom_angle_site_symmetry_3
  _geom_angle_publ_flag
 O4 Cu1 O6 91.46(7) . . ?
 O4 Cu1 O3 88.87(6) . . ?
 O1 Cu1 O4 178.90(5) . . ?
 O1 Cu1 O6 89.25(6) . . ?
 O1 Cu1 O3 90.58(7) . . ?
 O5 Cu1 O4 89.85(8) . . ?
 O5 Cu1 O6 84.95(6) . . ?
 O5 Cu1 O1 89.37(6) . . ?
 O5 Cu1 O2 166.79(6) . . ?
 O5 Cu1 O3 105.55(5) . . ?
 O2 Cu1 O4 91.23(6) . . ?
 O2 Cu1 O6 81.86(5) . . ?
 O2 Cu1 O1 89.70(7) . . ?
 O2 Cu1 O3 87.64(6) . . ?
 O3 Cu1 O6 169.49(6) . . ?
 C2 O4 Cu1 121.93(16) . . ?
 C3 O6 Cu1 131.11(13) . . ?
 C2 O1 Cu1 122.34(15) 2 . ?
 C3 O5 Cu1 130.09(14) 4_455 . ?
 C1 O2 Cu1 128.66(12) . . ?
 C1 O3 Cu1 135.16(14) 4_445 . ?
 O3 C1 O2 124.27(17) 4_545 . ?
 O1 C2 O4 124.15(14) 2_554 . ?
 O6 C3 O5 124.31(18) . 4 ?
 N3 C4 N1 118.0(6) . . ?
 N2 C4 N3 122.0(5) . . ?
 N2 C4 N1 119.85(15) . . ?

_olex2_submission_special_instructions 'No special instructions were received'
