Repository: USFmatscilab/Hybrid-Formate-Perovskites

# Hybrid-Perovskite
Hybrid formate perovskites obtained after full ionic and supercell relaxations from initial experimental structure. Both cif and POSCAR files available.

Relaxations used PBE+D3 with PAW pseudopotentials through VASP.

References
Di Gui, Lijun Ji, Azeem Muhammad, Wei Li, Weizhao Cai, Yanchun Li, Xiaodong Li, Xiang Wu, and Peixiang Lu
The Journal of Physical Chemistry Letters 2018 9 (4), 751-755
DOI: 10.1021/acs.jpclett.7b03229

File: Gua-X-(HCOO)3/Gua-Cu-(HCOO)3/Experimental/Cu-210K.cif
data_Cu_210_00-multiscan
_audit_creation_date              2017-08-04
_audit_creation_method
;
Olex2 1.2
(compiled 2017.03.28 svn.r3405 for OlexSys, GUI svn.r5370)
;
_publ_contact_author_address      ?
_publ_contact_author_email        ?
_publ_contact_author_id_orcid     ?
_publ_contact_author_name         ''
_publ_contact_author_phone        ?
_publ_section_references
;
Dolomanov, O.V., Bourhis, L.J., Gildea, R.J, Howard, J.A.K. & Puschmann, H.
 (2009), J. Appl. Cryst. 42, 339-341.

Sheldrick, G.M. (2008). Acta Cryst. A64, 112-122.
;
_chemical_name_common             ?
_chemical_name_systematic
;
 ? 
;
_chemical_formula_moiety          'C3 H3 Cu O6, C H6 N3'
_chemical_formula_sum             'C4 H9 Cu N3 O6'
_chemical_formula_weight          258.68
_chemical_absolute_configuration  ad
_chemical_melting_point           ?
loop_
  _atom_type_symbol
  _atom_type_description
  _atom_type_scat_dispersion_real
  _atom_type_scat_dispersion_imag
  _atom_type_scat_source
 'C' 'C' 0.0033 0.0016 'International Tables Vol C Tables 4.2.6.8 and 6.1.1.4'
 'H' 'H' 0.0000 0.0000 'International Tables Vol C Tables 4.2.6.8 and 6.1.1.4'
 'N' 'N' 0.0061 0.0033 'International Tables Vol C Tables 4.2.6.8 and 6.1.1.4'
 'O' 'O' 0.0106 0.0060 'International Tables Vol C Tables 4.2.6.8 and 6.1.1.4'
 'Cu' 'Cu' 0.3201 1.2651 'International Tables Vol C Tables 4.2.6.8 and 6.1.1.4'

_space_group_crystal_system       'orthorhombic'
_space_group_IT_number            33
_space_group_name_H-M_alt         'P n a 21'
_space_group_name_Hall            'P 2c -2n'
loop_
  _space_group_symop_id
  _space_group_symop_operation_xyz
 1 'x, y, z'
 2 '-x, -y, z+1/2'
 3 '-x+1/2, y+1/2, z+1/2'
 4 'x+1/2, -y+1/2, z'

_cell_length_a                    8.5134(3)
_cell_length_b                    9.0450(4)
_cell_length_c                    11.3434(4)
_cell_angle_alpha                 90.00
_cell_angle_beta                  90.00
_cell_angle_gamma                 90.00
_cell_volume                      873.49(6)
_cell_formula_units_Z             4
_cell_measurement_reflns_used     13784
_cell_measurement_temperature     210.02(2)
_cell_measurement_theta_max       30.3300
_cell_measurement_theta_min       3.7440 
_exptl_absorpt_coefficient_mu     2.512
_exptl_absorpt_correction_T_max   1.00000 
_exptl_absorpt_correction_T_min   0.83336 
_exptl_absorpt_correction_type    ?
_exptl_absorpt_process_details    ?
_exptl_crystal_colour             blue
_exptl_crystal_density_diffrn     1.967
_exptl_crystal_density_meas       ?
_exptl_crystal_density_method     'not measured'
_exptl_crystal_description        block
_exptl_crystal_F_000              524
_exptl_crystal_size_max           0.363 
_exptl_crystal_size_mid           0.188 
_exptl_crystal_size_min           0.181 
_exptl_special_details
;
 ? 
;
_diffrn_reflns_av_R_equivalents   0.0188
_diffrn_reflns_av_unetI/netI      0.0085
_diffrn_reflns_limit_h_max        12
_diffrn_reflns_limit_h_min        -11
_diffrn_reflns_limit_k_max        12
_diffrn_reflns_limit_k_min        -12
_diffrn_reflns_limit_l_max        15
_diffrn_reflns_limit_l_min        -16
_diffrn_reflns_number             23138
_diffrn_reflns_theta_full         30.23
_diffrn_reflns_theta_max          30.23
_diffrn_reflns_theta_min          3.75
_diffrn_ambient_temperature       210.02(2)
_diffrn_detector_area_resol_mean  ?
_diffrn_measured_fraction_theta_full 0.964
_diffrn_measured_fraction_theta_max 0.964
_diffrn_measurement_device_type   'XtaLAB Pro: Kappa single' 
_diffrn_measurement_method        '\w scans' 
_diffrn_radiation_monochromator   graphite
_diffrn_radiation_type            MoK\a
_diffrn_radiation_wavelength      0.71073
_diffrn_source                    'fine-focus sealed tube'
_diffrn_standards_decay_%         ?
_diffrn_standards_interval_count  ?
_diffrn_standards_interval_time   ?
_diffrn_standards_number          ?
_reflns_number_gt                 2399
_reflns_number_total              2450
_reflns_threshold_expression      >2sigma(I)
_computing_cell_refinement        ?
_computing_data_collection        ?
_computing_data_reduction         ?
_computing_molecular_graphics     'Olex2 (Dolomanov et al., 2009)'
_computing_publication_material   'Olex2 (Dolomanov et al., 2009)'
_computing_structure_refinement   'XL (Sheldrick, 2008)'
_computing_structure_solution     'SHELXS-97 (Sheldrick, 1990)'
_refine_diff_density_max          0.199
_refine_diff_density_min          -0.623
_refine_diff_density_rms          0.078
_refine_ls_abs_structure_details  'Flack H D (1983), Acta Cryst. A39, 876-881'
_refine_ls_abs_structure_Flack    0.583(19)
_refine_ls_extinction_coef        ?
_refine_ls_extinction_method      none
_refine_ls_goodness_of_fit_ref    1.113
_refine_ls_hydrogen_treatment     mixed
_refine_ls_matrix_type            full
_refine_ls_number_parameters      143
_refine_ls_number_reflns          2450
_refine_ls_number_restraints      1
_refine_ls_R_factor_all           0.0214
_refine_ls_R_factor_gt            0.0210
_refine_ls_restrained_S_all       1.113
_refine_ls_shift/su_max           0.001
_refine_ls_shift/su_mean          0.000
_refine_ls_structure_factor_coef  Fsqd
_refine_ls_weighting_details
'calc w=1/[\s^2^(Fo^2^)+(0.0275P)^2^+0.6331P] where P=(Fo^2^+2Fc^2^)/3'
_refine_ls_weighting_scheme       calc
_refine_ls_wR_factor_gt           0.0583
_refine_ls_wR_factor_ref          0.0586
_refine_special_details
;
 Refinement of F^2^ against ALL reflections.  The weighted R-factor wR and 
 goodness of fit S are based on F^2^, conventional R-factors R are based 
 on F, with F set to zero for negative F^2^. The threshold expression of 
 F^2^ > 2sigma(F^2^) is used only for calculating R-factors(gt) etc. and is 
 not relevant to the choice of reflections for refinement.  R-factors based 
 on F^2^ are statistically about twice as large as those based on F, and R- 
 factors based on ALL data will be even larger. 
;
_olex2_refinement_description
;
1. Fixed Uiso
 At 1.2 times of:
  All C(H) groups, All N(H,H) groups
2.a Aromatic/amide H refined with riding coordinates:
 C1(H1), C2(H2), C3(H3)
2.b X=CH2 refined with riding coordinates:
 N3(H3A,H3B)
;
_atom_sites_solution_hydrogens    geom
_atom_sites_solution_primary      direct
_atom_sites_solution_secondary    difmap
loop_
  _atom_site_label
  _atom_site_type_symbol
  _atom_site_fract_x
  _atom_site_fract_y
  _atom_site_fract_z
  _atom_site_U_iso_or_equiv
  _atom_site_adp_type
  _atom_site_occupancy
  _atom_site_calc_flag
  _atom_site_disorder_assembly
  _atom_site_disorder_group
  _atom_site_refinement_flags_posn
 Cu1 Cu -0.00579(2) -0.00083(3) 0.47638(11) 0.00986(6) Uani 1 d . . .
 O4 O -0.00150(15) -0.11173(19) 0.32324(15) 0.0149(3) Uani 1 d . . .
 O6 O 0.20735(16) 0.15205(15) 0.41557(14) 0.0182(3) Uani 1 d . . .
 O1 O -0.01384(16) 0.11004(18) 0.62830(15) 0.0152(3) Uani 1 d . . .
 O5 O -0.13851(16) 0.15117(15) 0.40388(12) 0.0176(3) Uani 1 d . . .
 O2 O 0.16759(16) -0.12235(13) 0.53895(12) 0.0149(2) Uani 1 d . . .
 O3 O -0.17926(17) -0.17979(16) 0.55146(14) 0.0209(3) Uani 1 d . . .
 C1 C 0.2036(2) -0.2550(2) 0.51295(16) 0.0160(3) Uani 1 d . . .
 H1 H 0.1377 -0.3061 0.4618 0.019 Uiso 1 calc . . R
 C2 C 0.0079(2) -0.04570(17) 0.2259(3) 0.0149(3) Uani 1 d . . .
 H2 H 0.0107 0.0571 0.2265 0.018 Uiso 1 calc . . R
 C3 C 0.2464(2) 0.2779(2) 0.44675(17) 0.0151(3) Uani 1 d . . .
 H3 H 0.1874 0.3235 0.5054 0.018 Uiso 1 calc . . R
 C4 C -0.0062(2) 0.50079(15) 0.7248(10) 0.0165(3) Uani 1 d . . .
 N3 N -0.0139(2) 0.64661(15) 0.7299(3) 0.0203(3) Uani 1 d . . .
 H3A H -0.0797 0.6936 0.6863 0.024 Uiso 1 calc . . R
 H3B H 0.0470 0.6945 0.7769 0.024 Uiso 1 calc . . R
 N2 N -0.0970(2) 0.4251(2) 0.6544(2) 0.0259(4) Uani 1 d . . .
 N1 N 0.0935(2) 0.4296(2) 0.7986(2) 0.0247(4) Uani 1 d . . .
 H1A H 0.087(4) 0.336(3) 0.799(3) 0.030(7) Uiso 1 d . . .
 H2A H -0.168(4) 0.476(3) 0.611(3) 0.029(7) Uiso 1 d . . .
 H2B H -0.084(3) 0.350(3) 0.650(3) 0.022(7) Uiso 1 d . . .
 H1B H 0.135(5) 0.469(4) 0.832(4) 0.048(12) Uiso 1 d . . .

loop_
  _atom_site_aniso_label
  _atom_site_aniso_U_11
  _atom_site_aniso_U_22
  _atom_site_aniso_U_33
  _atom_site_aniso_U_23
  _atom_site_aniso_U_13
  _atom_site_aniso_U_12
 Cu1 0.01294(10) 0.00927(10) 0.00738(9) -0.00038(5) -0.00055(11) 0.00237(6)
 O4 0.0241(7) 0.0115(7) 0.0089(8) 0.0002(6) -0.0009(4) 0.0007(4)
 O6 0.0178(6) 0.0133(6) 0.0236(7) 0.0006(5) 0.0024(6) -0.0038(5)
 O1 0.0246(7) 0.0113(7) 0.0097(8) 0.0001(6) -0.0004(5) 0.0019(5)
 O5 0.0199(6) 0.0194(6) 0.0136(6) 0.0035(5) 0.0012(5) 0.0090(5)
 O2 0.0158(5) 0.0119(6) 0.0170(6) -0.0009(5) -0.0034(5) 0.0030(5)
 O3 0.0210(6) 0.0201(7) 0.0217(6) 0.0031(6) -0.0039(6) -0.0096(6)
 C1 0.0185(8) 0.0148(7) 0.0149(8) -0.0013(6) -0.0035(7) 0.0017(6)
 C2 0.0226(8) 0.0098(6) 0.0124(6) 0.0013(11) -0.0001(6) 0.0000(6)
 C3 0.0138(7) 0.0166(7) 0.0149(8) 0.0008(6) 0.0016(6) -0.0003(6)
 C4 0.0170(8) 0.0146(7) 0.0180(8) 0.0010(8) -0.0024(8) 0.0001(6)
 N3 0.0264(8) 0.0117(6) 0.0228(7) -0.0019(9) -0.0071(7) -0.0002(6)
 N2 0.0303(9) 0.0129(8) 0.0346(10) -0.0040(7) -0.0167(8) 0.0039(7)
 N1 0.0280(9) 0.0155(8) 0.0305(9) 0.0038(7) -0.0157(8) -0.0028(7)

_geom_special_details
;
 All esds (except the esd in the dihedral angle between two l.s. planes) 
 are estimated using the full covariance matrix.  The cell esds are taken 
 into account individually in the estimation of esds in distances, angles 
 and torsion angles; correlations between esds in cell parameters are only 
 used when they are defined by crystal symmetry.  An approximate (isotropic) 
 treatment of cell esds is used for estimating esds involving l.s. planes. 
;
loop_
  _geom_bond_atom_site_label_1
  _geom_bond_atom_site_label_2
  _geom_bond_distance
  _geom_bond_site_symmetry_2
  _geom_bond_publ_flag
 Cu1 O4 2.006(2) . ?
 Cu1 O6 2.3834(14) . ?
 Cu1 O1 1.995(2) . ?
 Cu1 O5 1.9604(15) . ?
 Cu1 O2 1.9725(14) . ?
 Cu1 O3 2.3508(15) . ?
 O4 C2 1.257(4) . ?
 O6 C3 1.238(2) . ?
 O1 C2 1.252(4) 2 ?
 O5 C3 1.268(2) 4_455 ?
 O2 C1 1.273(2) . ?
 O3 C1 1.239(2) 4_445 ?
 C1 O3 1.239(2) 4_545 ?
 C2 O1 1.252(4) 2_554 ?
 C3 O5 1.268(2) 4 ?
 C4 N3 1.322(2) . ?
 C4 N2 1.306(7) . ?
 C4 N1 1.354(7) . ?

loop_
  _geom_angle_atom_site_label_1
  _geom_angle_atom_site_label_2
  _geom_angle_atom_site_label_3
  _geom_angle
  _geom_angle_site_symmetry_1
  _geom_angle_site_symmetry_3
  _geom_angle_publ_flag
 O4 Cu1 O6 91.47(7) . . ?
 O4 Cu1 O3 88.90(6) . . ?
 O1 Cu1 O4 179.06(6) . . ?
 O1 Cu1 O6 89.11(6) . . ?
 O1 Cu1 O3 90.66(8) . . ?
 O5 Cu1 O4 89.88(8) . . ?
 O5 Cu1 O6 84.86(6) . . ?
 O5 Cu1 O1 89.43(7) . . ?
 O5 Cu1 O2 166.67(6) . . ?
 O5 Cu1 O3 105.83(5) . . ?
 O2 Cu1 O4 91.11(7) . . ?
 O2 Cu1 O6 81.82(5) . . ?
 O2 Cu1 O1 89.71(8) . . ?
 O2 Cu1 O3 87.48(6) . . ?
 O3 Cu1 O6 169.30(6) . . ?
 C2 O4 Cu1 121.57(16) . . ?
 C3 O6 Cu1 130.95(13) . . ?
 C2 O1 Cu1 121.94(15) 2 . ?
 C3 O5 Cu1 129.73(14) 4_455 . ?
 C1 O2 Cu1 128.46(13) . . ?
 C1 O3 Cu1 134.93(14) 4_445 . ?
 O3 C1 O2 124.15(18) 4_545 . ?
 O1 C2 O4 123.93(14) 2_554 . ?
 O6 C3 O5 124.27(18) . 4 ?
 N3 C4 N1 118.6(6) . . ?
 N2 C4 N3 121.4(5) . . ?
 N2 C4 N1 119.96(15) . . ?

_olex2_submission_special_instructions 'No special instructions were received'

File: Gua-X-(HCOO)3/Gua-Cu-(HCOO)3/Experimental/Gua-Cu-(HCOO)3.cif
####################################################################### 
# 
# This file contains crystal structure data downloaded from the 
# Cambridge Structural Database (CSD) hosted by the Cambridge 
# Crystallographic Data Centre (CCDC).
# 
# Full information about CCDC data access policies and citation 
# guidelines are available at http://www.ccdc.cam.ac.uk/access/V1 
# 
# Audit and citation data items may have been added by the CCDC. 
# Please retain this information to preserve the provenance of 
# this file and to allow appropriate attribution of the data. 
# 
#######################################################################

data_06dec29b-Cu
_audit_block_doi                 10.5517/ccrtl8d
_database_code_depnum_ccdc_archive 'CCDC 709784'
loop_
_citation_id
_citation_doi
_citation_year
1 10.1002/chem.200901605 2009
_audit_update_record             
;
2008-11-17 deposited with the CCDC.	2022-07-18 downloaded from the CCDC.
;

_audit_creation_method           SHELXL-97
_chemical_name_systematic        
;
?
;
_chemical_name_common            ?
_chemical_melting_point          ?
_chemical_formula_moiety         ?
_chemical_formula_sum            'C4 H9 Cu N3 O6'
_chemical_formula_weight         258.68

loop_
_atom_type_symbol
_atom_type_description
_atom_type_scat_dispersion_real
_atom_type_scat_dispersion_imag
_atom_type_scat_source
C C 0.0033 0.0016 'International Tables Vol C Tables 4.2.6.8 and 6.1.1.4'
H H 0.0000 0.0000 'International Tables Vol C Tables 4.2.6.8 and 6.1.1.4'
N N 0.0061 0.0033 'International Tables Vol C Tables 4.2.6.8 and 6.1.1.4'
O O 0.0106 0.0060 'International Tables Vol C Tables 4.2.6.8 and 6.1.1.4'
Cu Cu 0.3201 1.2651 'International Tables Vol C Tables 4.2.6.8 and 6.1.1.4'

_symmetry_cell_setting           Orthorhombic
_symmetry_space_group_name_H-M   'P na2(1)'

loop_
_symmetry_equiv_pos_as_xyz
'x, y, z'
'-x, -y, z+1/2'
'x+1/2, -y+1/2, z'
'-x+1/2, y+1/2, z+1/2'

_cell_length_a                   8.5212(3)
_cell_length_b                   9.0321(3)
_cell_length_c                   11.3497(4)
_cell_angle_alpha                90.00
_cell_angle_beta                 90.00
_cell_angle_gamma                90.00
_cell_volume                     873.52(5)
_cell_formula_units_Z            4
_cell_measurement_temperature    293(2)
_cell_measurement_reflns_used    5633
_cell_measurement_theta_min      3.395
_cell_measurement_theta_max      27.485

_exptl_crystal_description       block
_exptl_crystal_colour            'light green'
_exptl_crystal_size_max          0.50
_exptl_crystal_size_mid          0.45
_exptl_crystal_size_min          0.30
_exptl_crystal_density_meas      ?
_exptl_crystal_density_diffrn    1.967
_exptl_crystal_density_method    'not measured'
_exptl_crystal_F_000             524
_exptl_absorpt_coefficient_mu    2.512
_exptl_absorpt_correction_type   multi-scan
_exptl_absorpt_correction_T_min  0.380
_exptl_absorpt_correction_T_max  0.483
_exptl_absorpt_process_details   
;
multi-scan from symmetry-related measurements
Sortav (Blessing 1995, 1997)
;

_exptl_special_details           
;
?
;

_diffrn_ambient_temperature      293(2)
_diffrn_radiation_wavelength     0.71073
_diffrn_radiation_type           MoK\a
_diffrn_radiation_source         'fine-focus sealed tube'
_diffrn_radiation_monochromator  graphite
_diffrn_measurement_device_type  'NONIUS KappaCCD'
_diffrn_measurement_method       CCD
_diffrn_detector_area_resol_mean 9
_diffrn_standards_number         ?
_diffrn_standards_interval_count ?
_diffrn_standards_interval_time  ?
_diffrn_standards_decay_%        ?
_diffrn_reflns_number            14868
_diffrn_reflns_av_R_equivalents  0.0850
_diffrn_reflns_av_sigmaI/netI    0.0591
_diffrn_reflns_limit_h_min       -11
_diffrn_reflns_limit_h_max       11
_diffrn_reflns_limit_k_min       -11
_diffrn_reflns_limit_k_max       11
_diffrn_reflns_limit_l_min       -14
_diffrn_reflns_limit_l_max       14
_diffrn_reflns_theta_min         3.59
_diffrn_reflns_theta_max         27.47
_reflns_number_total             1983
_reflns_number_gt                1265
_reflns_threshold_expression     >2sigma(I)

_computing_data_collection       'KappaCCD (Nonius B. V., 1998)'
_computing_cell_refinement       'HKL Scalepack (Otwinowski & Minor, 1997)'
_computing_data_reduction        
'HKL Denzo (Otwinowski & Minor, 1997) & maXus (Mackay et al., 1998)'
_computing_structure_solution    'SHELXS-97 (Sheldrick, 1997)'
_computing_structure_refinement  'SHELXL-97 (Sheldrick, 1997)'
_computing_molecular_graphics    'Bruker SHELXTL V5.1 (Sheldrick, 1998)'
_computing_publication_material  'SHELXL-97 (Sheldrick, 1997)'

_refine_special_details          
;
Refinement of F^2^ against ALL reflections. The weighted R-factor wR and
goodness of fit S are based on F^2^, conventional R-factors R are based
on F, with F set to zero for negative F^2^. The threshold expression of
F^2^ > 2sigma(F^2^) is used only for calculating R-factors(gt) etc. and is
not relevant to the choice of reflections for refinement. R-factors based
on F^2^ are statistically about twice as large as those based on F, and R-
factors based on ALL data will be even larger.
;

_refine_ls_structure_factor_coef Fsqd
_refine_ls_matrix_type           full
_refine_ls_weighting_scheme      calc
_refine_ls_weighting_details     
'calc w=1/[\s^2^(Fo^2^)+(0.0290P)^2^+0.0000P] where P=(Fo^2^+2Fc^2^)/3'
_atom_sites_solution_primary     direct
_atom_sites_solution_secondary   difmap
_atom_sites_solution_hydrogens   geom
_refine_ls_hydrogen_treatment    mixed
_refine_ls_extinction_method     SHELXL
_refine_ls_extinction_coef       0.162(4)
_refine_ls_extinction_expression Fc^*^=kFc[1+0.001xFc^2^\l^3^/sin(2\q)]^-1/4^
_refine_ls_abs_structure_details 'Flack H D (1983), Acta Cryst. A39, 876-881'
_refine_ls_abs_structure_Flack   0.00
_refine_ls_number_reflns         1983
_refine_ls_number_parameters     128
_refine_ls_number_restraints     1
_refine_ls_R_factor_all          0.0647
_refine_ls_R_factor_gt           0.0280
_refine_ls_wR_factor_ref         0.0606
_refine_ls_wR_factor_gt          0.0541
_refine_ls_goodness_of_fit_ref   0.903
_refine_ls_restrained_S_all      0.903
_refine_ls_shift/su_max          0.001
_refine_ls_shift/su_mean         0.000

loop_
_atom_site_label
_atom_site_type_symbol
_atom_site_fract_x
_atom_site_fract_y
_atom_site_fract_z
_atom_site_U_iso_or_equiv
_atom_site_adp_type
_atom_site_occupancy
_atom_site_symmetry_multiplicity
_atom_site_calc_flag
_atom_site_refinement_flags
_atom_site_disorder_assembly
_atom_site_disorder_group
Cu1 Cu -0.00375(4) 0.00076(9) 0.4985(3) 0.01943(13) Uani 1 1 d . . .
O1 O -0.1365(3) -0.1511(3) 0.5695(3) 0.0294(7) Uani 1 1 d . . .
O2 O -0.2912(3) -0.3471(3) 0.5589(3) 0.0305(7) Uani 1 1 d . . .
O3 O -0.0002(2) 0.1100(5) 0.6514(4) 0.0257(12) Uani 1 1 d . . .
O4 O 0.0120(3) 0.1085(5) 0.8450(4) 0.0267(12) Uani 1 1 d . . .
O5 O 0.1681(3) 0.1232(3) 0.4358(3) 0.0269(7) Uani 1 1 d . . .
O6 O 0.3219(3) 0.3189(3) 0.4242(3) 0.0348(8) Uani 1 1 d . . .
C1 C -0.2517(4) -0.2225(4) 0.5275(5) 0.0292(11) Uani 1 1 d . . .
H1 H -0.3105 -0.1772 0.4687 0.035 Uiso 1 1 calc R . .
C2 C 0.0073(4) 0.0446(3) 0.7485(13) 0.0258(6) Uani 1 1 d . . .
H2 H 0.0095 -0.0583 0.7482 0.031 Uiso 1 1 calc R . .
C3 C 0.2068(4) 0.2539(4) 0.4613(5) 0.0284(11) Uani 1 1 d . . .
H3 H 0.1419 0.3053 0.5129 0.034 Uiso 1 1 calc R . .
C4 C 0.0060(4) -0.4993(3) 0.747(3) 0.0273(7) Uani 1 1 d . . .
N1 N 0.0147(3) -0.3546(3) 0.7440(9) 0.0327(7) Uani 1 1 d . . .
H11 H 0.0794 -0.3090 0.7895 0.039 Uiso 1 1 calc R . .
H12 H -0.0444 -0.3052 0.6968 0.039 Uiso 1 1 calc R . .
N2 N 0.0959(4) -0.5755(4) 0.8188(4) 0.0390(9) Uani 1 1 d . . .
H21 H 0.1608 -0.5304 0.8643 0.047 Uiso 1 1 calc R . .
H22 H 0.0898 -0.6705 0.8203 0.047 Uiso 1 1 calc R . .
N3 N -0.0914(4) -0.5703(3) 0.6753(4) 0.0403(9) Uani 1 1 d . . .
H31 H -0.1492 -0.5213 0.6269 0.048 Uiso 1 1 calc R . .
H31 H -0.0968 -0.6653 0.6773 0.048 Uiso 1 1 calc R . .

loop_
_atom_site_aniso_label
_atom_site_aniso_U_11
_atom_site_aniso_U_22
_atom_site_aniso_U_33
_atom_site_aniso_U_23
_atom_site_aniso_U_13
_atom_site_aniso_U_12
Cu1 0.02428(19) 0.01983(17) 0.01418(16) -0.00058(12) 0.0012(2) -0.00342(14)
O1 0.0358(14) 0.0340(15) 0.0183(15) 0.0040(12) -0.0021(14) -0.0160(14)
O2 0.0319(14) 0.0228(14) 0.0368(19) 0.0025(14) -0.0057(15) -0.0052(13)
O3 0.040(2) 0.023(2) 0.014(4) 0.002(2) 0.0009(10) -0.0034(10)
O4 0.038(2) 0.024(2) 0.018(4) 0.001(2) -0.0008(12) -0.0034(11)
O5 0.0271(13) 0.0271(16) 0.0264(17) -0.0012(14) 0.0045(12) -0.0049(10)
O6 0.0346(14) 0.0321(16) 0.0377(19) -0.0034(15) 0.0080(15) -0.0137(14)
C1 0.027(2) 0.035(2) 0.026(3) 0.0019(18) 0.0007(17) 0.0043(19)
C2 0.0343(16) 0.0209(11) 0.0222(13) 0.003(6) 0.0008(18) -0.0005(14)
C3 0.0334(19) 0.031(2) 0.021(3) -0.0015(17) 0.005(2) -0.0045(17)
C4 0.0282(14) 0.0274(12) 0.0262(17) -0.002(4) 0.000(2) -0.0007(15)
N1 0.0419(16) 0.0240(12) 0.0322(16) 0.006(3) -0.0123(19) 0.0026(12)
N2 0.043(2) 0.027(2) 0.046(2) 0.0036(16) -0.0225(19) -0.0015(15)
N3 0.051(3) 0.024(2) 0.046(2) -0.0034(17) -0.024(2) 0.0023(16)

_geom_special_details            
;
All esds (except the esd in the dihedral angle between two l.s. planes)
are estimated using the full covariance matrix. The cell esds are taken
into account individually in the estimation of esds in distances, angles
and torsion angles; correlations between esds in cell parameters are only
used when they are defined by crystal symmetry. An approximate (isotropic)
treatment of cell esds is used for estimating esds involving l.s. planes.
;

loop_
_geom_bond_atom_site_label_1
_geom_bond_atom_site_label_2
_geom_bond_distance
_geom_bond_site_symmetry_2
_geom_bond_publ_flag
Cu1 O1 1.953(3) . ?
Cu1 O5 1.968(3) . ?
Cu1 O3 1.997(6) . ?
Cu1 O4 2.003(6) 2_554 ?
Cu1 O6 2.360(3) 3_455 ?
Cu1 O2 2.382(3) 3_545 ?
O1 C1 1.267(5) . ?
O2 C1 1.228(5) . ?
O2 Cu1 2.382(3) 3_445 ?
O3 C2 1.252(13) . ?
O4 C2 1.238(13) . ?
O4 Cu1 2.003(6) 2 ?
O5 C3 1.260(4) . ?
O6 C3 1.218(5) . ?
O6 Cu1 2.360(3) 3 ?
C1 H1 0.9300 . ?
C2 H2 0.9300 . ?
C3 H3 0.9300 . ?
C4 N1 1.309(4) . ?
C4 N2 1.315(19) . ?
C4 N3 1.326(19) . ?
N1 H11 0.8600 . ?
N1 H12 0.8600 . ?
N2 H21 0.8600 . ?
N2 H22 0.8600 . ?
N3 H31 0.8600 . ?
N3 H31 0.8600 . ?

loop_
_geom_angle_atom_site_label_1
_geom_angle_atom_site_label_2
_geom_angle_atom_site_label_3
_geom_angle
_geom_angle_site_symmetry_1
_geom_angle_site_symmetry_3
_geom_angle_publ_flag
O1 Cu1 O5 167.21(13) . . ?
O1 Cu1 O3 89.8(2) . . ?
O5 Cu1 O3 91.46(16) . . ?
O1 Cu1 O4 89.58(17) . 2_554 ?
O5 Cu1 O4 89.35(18) . 2_554 ?
O3 Cu1 O4 178.83(9) . 2_554 ?
O1 Cu1 O6 105.53(8) . 3_455 ?
O5 Cu1 O6 87.22(13) . 3_455 ?
O3 Cu1 O6 88.80(17) . 3_455 ?
O4 Cu1 O6 90.40(18) 2_554 3_455 ?
O1 Cu1 O2 84.98(13) . 3_545 ?
O5 Cu1 O2 82.27(8) . 3_545 ?
O3 Cu1 O2 91.50(16) . 3_545 ?
O4 Cu1 O2 89.44(14) 2_554 3_545 ?
O6 Cu1 O2 169.49(12) 3_455 3_545 ?
C1 O1 Cu1 130.6(4) . . ?
C1 O2 Cu1 131.2(3) . 3_445 ?
C2 O3 Cu1 122.2(5) . . ?
C2 O4 Cu1 122.6(5) . 2 ?
C3 O5 Cu1 129.7(3) . . ?
C3 O6 Cu1 135.7(4) . 3 ?
O2 C1 O1 124.7(5) . . ?
O2 C1 H1 117.6 . . ?
O1 C1 H1 117.6 . . ?
O4 C2 O3 124.1(3) . . ?
O4 C2 H2 117.9 . . ?
O3 C2 H2 118.0 . . ?
O6 C3 O5 125.7(5) . . ?
O6 C3 H3 117.2 . . ?
O5 C3 H3 117.2 . . ?
N1 C4 N2 120.3(15) . . ?
N1 C4 N3 120.2(16) . . ?
N2 C4 N3 119.4(3) . . ?
C4 N1 H11 120.0 . . ?
C4 N1 H12 120.0 . . ?
H11 N1 H12 120.0 . . ?
C4 N2 H21 120.0 . . ?
C4 N2 H22 120.0 . . ?
H21 N2 H22 120.0 . . ?
C4 N3 H31 120.0 . . ?
C4 N3 H31 120.0 . . ?
H31 N3 H31 120.0 . . ?

loop_
_geom_hbond_atom_site_label_D
_geom_hbond_atom_site_label_H
_geom_hbond_atom_site_label_A
_geom_hbond_distance_DH
_geom_hbond_distance_HA
_geom_hbond_distance_DA
_geom_hbond_angle_DHA
_geom_hbond_site_symmetry_A
N1 H12 O1 0.86 2.15 2.993(7) 165.1 .
N1 H11 O6 0.86 2.09 2.928(8) 163.8 4_545
N2 H21 O5 0.86 2.17 3.005(4) 163.7 4_545
N2 H22 O4 0.86 2.12 2.957(5) 163.8 1_545
N3 H31 O2 0.86 2.13 2.950(4) 159.5 .
N3 H31 O3 0.86 2.21 3.002(5) 153.3 1_545

_diffrn_measured_fraction_theta_max 0.986
_diffrn_reflns_theta_full        27.47
_diffrn_measured_fraction_theta_full 0.986
_refine_diff_density_max         0.437
_refine_diff_density_min         -0.553
_refine_diff_density_rms         0.078
