Repository: USFmatscilab/Hybrid-Formate-Perovskites

# Hybrid-Perovskite
Hybrid formate perovskites obtained after full ionic and supercell relaxations from initial experimental structure. Both cif and POSCAR files available.

Relaxations used PBE+D3 with PAW pseudopotentials through VASP.

*************************************************************************
This folders contain experimental structures, relaxed structures and VASP OUTCARs for DMA-X formates (X = Co, Mn, Zn, Mg).

File: HAZ-X-(HCOO)3/HAZ-Mg-(HCOO)3/Experimental-disodered/Mg-200K-P212121-2.cif
####################################################################### 
# 
# This file contains crystal structure data downloaded from the 
# Cambridge Structural Database (CSD) hosted by the Cambridge 
# Crystallographic Data Centre (CCDC).
# 
# Full information about CCDC data access policies and citation 
# guidelines are available at http://www.ccdc.cam.ac.uk/access/V1 
# 
# Audit and citation data items may have been added by the CCDC. 
# Please retain this information to preserve the provenance of 
# this file and to allow appropriate attribution of the data. 
# 
#######################################################################

data_4Mg-200K
_audit_block_doi                 10.5517/cc115c7t
_database_code_depnum_ccdc_archive 'CCDC 958465'
loop_
_citation_id
_citation_doi
_citation_year
1 10.1039/C3QI00034F 2014
_audit_update_record             
;
2013-09-01 deposited with the CCDC.	2022-08-18 downloaded from the CCDC.
;

_audit_creation_method           SHELXL-97
_chemical_name_systematic        
; 
 ? 
;
_chemical_name_common            ?
_chemical_melting_point          ?
_chemical_formula_moiety         ?
_chemical_formula_sum            'C3 H8 Mg N2 O6'
_chemical_formula_weight         192.42

loop_
_atom_type_symbol
_atom_type_description
_atom_type_scat_dispersion_real
_atom_type_scat_dispersion_imag
_atom_type_scat_source
C C 0.0033 0.0016 'International Tables Vol C Tables 4.2.6.8 and 6.1.1.4'
H H 0.0000 0.0000 'International Tables Vol C Tables 4.2.6.8 and 6.1.1.4'
N N 0.0061 0.0033 'International Tables Vol C Tables 4.2.6.8 and 6.1.1.4'
O O 0.0106 0.0060 'International Tables Vol C Tables 4.2.6.8 and 6.1.1.4'
Mg Mg 0.0486 0.0363 'International Tables Vol C Tables 4.2.6.8 and 6.1.1.4'

_symmetry_cell_setting           Orthorhombic
_symmetry_space_group_name_H-M   'P 2(1)2(1)2(1)'

loop_
_symmetry_equiv_pos_as_xyz
'x, y, z'
'-x+1/2, -y, z+1/2'
'-x, y+1/2, -z+1/2'
'x+1/2, -y+1/2, -z'

_cell_length_a                   7.8928(2)
_cell_length_b                   13.7693(4)
_cell_length_c                   7.4007(2)
_cell_angle_alpha                90.00
_cell_angle_beta                 90.00
_cell_angle_gamma                90.00
_cell_volume                     804.30(4)
_cell_formula_units_Z            4
_cell_measurement_temperature    200
_cell_measurement_reflns_used    7058
_cell_measurement_theta_min      3.395
_cell_measurement_theta_max      28.283

_exptl_crystal_description       block
_exptl_crystal_colour            colorless
_exptl_crystal_size_max          0.40
_exptl_crystal_size_mid          0.40
_exptl_crystal_size_min          0.23
_exptl_crystal_density_meas      ?
_exptl_crystal_density_diffrn    1.589
_exptl_crystal_density_method    'not measured'
_exptl_crystal_F_000             400
_exptl_absorpt_coefficient_mu    0.218
_exptl_absorpt_correction_type   multi-scan
_exptl_absorpt_correction_T_min  0.885
_exptl_absorpt_correction_T_max  0.954
_exptl_absorpt_process_details   
;
multi-scan from symmetry-related measurements 
 Sortav (Blessing 1995, 1997)
;

_exptl_special_details           
; 
 ? 
;

_diffrn_ambient_temperature      200
_diffrn_radiation_wavelength     0.71073
_diffrn_radiation_type           MoK\a
_diffrn_radiation_source         'fine-focus sealed tube'
_diffrn_radiation_monochromator  graphite
_diffrn_measurement_device_type  'NONIUS KappaCCD'
_diffrn_measurement_method       CCD
_diffrn_detector_area_resol_mean 9
_diffrn_standards_number         ?
_diffrn_standards_interval_count ?
_diffrn_standards_interval_time  ?
_diffrn_standards_decay_%        0
_diffrn_reflns_number            14119
_diffrn_reflns_av_R_equivalents  0.0333
_diffrn_reflns_av_sigmaI/netI    0.0244
_diffrn_reflns_limit_h_min       -10
_diffrn_reflns_limit_h_max       10
_diffrn_reflns_limit_k_min       -18
_diffrn_reflns_limit_k_max       18
_diffrn_reflns_limit_l_min       -9
_diffrn_reflns_limit_l_max       9
_diffrn_reflns_theta_min         3.77
_diffrn_reflns_theta_max         28.28
_reflns_number_total             1993
_reflns_number_gt                1827
_reflns_threshold_expression     >2sigma(I)

_computing_data_collection       'KappaCCD (Nonius B. V., 1998)'
_computing_cell_refinement       'HKL Scalepack (Otwinowski & Minor, 1997)'
_computing_data_reduction        
'HKL Denzo (Otwinowski & Minor, 1997) & maXus (Mackay et al., 1998)'
_computing_structure_solution    'SHELXS-97 (Sheldrick, 1997)'
_computing_structure_refinement  'SHELXL-97 (Sheldrick, 1997)'
_computing_molecular_graphics    'Bruker SHELXTL V5.1 (Sheldrick, 1998)'
_computing_publication_material  'SHELXL-97 (Sheldrick, 1997)'

_refine_special_details          
; 
 Refinement of F^2^ against ALL reflections.  The weighted R-factor wR and 
 goodness of fit S are based on F^2^, conventional R-factors R are based 
 on F, with F set to zero for negative F^2^. The threshold expression of 
 F^2^ > 2sigma(F^2^) is used only for calculating R-factors(gt) etc. and is 
 not relevant to the choice of reflections for refinement.  R-factors based 
 on F^2^ are statistically about twice as large as those based on F, and R- 
 factors based on ALL data will be even larger. 
;

_refine_ls_structure_factor_coef Fsqd
_refine_ls_matrix_type           full
_refine_ls_weighting_scheme      calc
_refine_ls_weighting_details     
'calc w=1/[\s^2^(Fo^2^)+(0.0433P)^2^+0.1216P] where P=(Fo^2^+2Fc^2^)/3'
_atom_sites_solution_primary     direct
_atom_sites_solution_secondary   difmap
_atom_sites_solution_hydrogens   difmap
_refine_ls_hydrogen_treatment    constr.
_refine_ls_extinction_method     SHELXL
_refine_ls_extinction_coef       0.006(3)
_refine_ls_extinction_expression Fc^*^=kFc[1+0.001xFc^2^\l^3^/sin(2\q)]^-1/4^
_refine_ls_abs_structure_details 'Flack H D (1983), Acta Cryst. A39, 876-881'
_refine_ls_abs_structure_Flack   -0.2(2)
_refine_ls_number_reflns         1993
_refine_ls_number_parameters     117
_refine_ls_number_restraints     5
_refine_ls_R_factor_all          0.0330
_refine_ls_R_factor_gt           0.0283
_refine_ls_wR_factor_ref         0.0761
_refine_ls_wR_factor_gt          0.0747
_refine_ls_goodness_of_fit_ref   1.099
_refine_ls_restrained_S_all      1.105
_refine_ls_shift/su_max          0.000
_refine_ls_shift/su_mean         0.000

loop_
_atom_site_label
_atom_site_type_symbol
_atom_site_fract_x
_atom_site_fract_y
_atom_site_fract_z
_atom_site_U_iso_or_equiv
_atom_site_adp_type
_atom_site_occupancy
_atom_site_symmetry_multiplicity
_atom_site_calc_flag
_atom_site_refinement_flags
_atom_site_disorder_assembly
_atom_site_disorder_group
Mg1 Mg 0.22279(6) 0.16466(4) 0.25959(7) 0.01376(14) Uani 1 1 d . . .
O1 O 0.10437(16) 0.26952(9) 0.10876(17) 0.0253(3) Uani 1 1 d . . .
O2 O -0.07053(15) 0.33374(9) -0.09137(16) 0.0231(3) Uani 1 1 d . . .
O3 O 0.31092(14) 0.28599(8) 0.40248(16) 0.0199(3) Uani 1 1 d . . .
O4 O 0.50720(15) 0.35290(8) 0.57870(16) 0.0242(3) Uani 1 1 d . . .
O5 O 0.11838(14) 0.04813(8) 0.11935(17) 0.0211(3) Uani 1 1 d . . .
O6 O 0.13429(15) -0.07149(8) -0.08074(17) 0.0229(3) Uani 1 1 d . . .
C1 C -0.0104(2) 0.26463(11) -0.0044(2) 0.0222(4) Uani 1 1 d . . .
H1 H -0.0570 0.2022 -0.0271 0.027 Uiso 1 1 calc R . .
C2 C 0.4452(2) 0.28458(12) 0.4938(2) 0.0229(4) Uani 1 1 d . . .
H2 H 0.5050 0.2247 0.4978 0.028 Uiso 1 1 calc R . .
C3 C 0.1940(2) -0.00213(11) 0.0037(2) 0.0220(4) Uani 1 1 d . . .
H3 H 0.3083 0.0147 -0.0216 0.026 Uiso 1 1 calc R . .
N1 N 0.18001(18) 0.46340(11) 0.2407(2) 0.0275(3) Uani 1 1 d D . .
H11 H 0.0704 0.4730 0.2741 0.041 Uiso 1 1 calc R . .
H12 H 0.2139 0.4032 0.2763 0.041 Uiso 1 1 calc R . .
H13 H 0.1889 0.4683 0.1184 0.041 Uiso 1 1 calc R . .
N2 N 0.2859(2) 0.53572(14) 0.3248(3) 0.0400(4) Uani 1 1 d D . .
H21 H 0.3943(11) 0.5270(12) 0.279(3) 0.060 Uiso 1 1 d D . .
H22 H 0.249(2) 0.5955(6) 0.278(3) 0.060 Uiso 1 1 d D . .

loop_
_atom_site_aniso_label
_atom_site_aniso_U_11
_atom_site_aniso_U_22
_atom_site_aniso_U_33
_atom_site_aniso_U_23
_atom_site_aniso_U_13
_atom_site_aniso_U_12
Mg1 0.0140(2) 0.0131(2) 0.0142(2) 0.0000(2) -0.0002(2) 0.00023(18)
O1 0.0282(7) 0.0219(6) 0.0259(6) 0.0010(5) -0.0117(5) 0.0025(5)
O2 0.0230(6) 0.0210(5) 0.0254(6) 0.0032(5) -0.0082(5) 0.0007(5)
O3 0.0185(6) 0.0189(5) 0.0223(6) -0.0016(5) -0.0063(5) -0.0021(5)
O4 0.0216(5) 0.0224(6) 0.0287(6) -0.0070(5) -0.0087(5) 0.0003(5)
O5 0.0199(6) 0.0205(6) 0.0229(6) -0.0073(5) 0.0026(5) -0.0009(5)
O6 0.0212(6) 0.0207(6) 0.0268(6) -0.0095(5) 0.0034(5) -0.0011(4)
C1 0.0223(8) 0.0186(8) 0.0257(8) 0.0028(7) -0.0076(7) -0.0001(6)
C2 0.0212(8) 0.0193(7) 0.0284(9) -0.0040(7) -0.0064(7) 0.0016(6)
C3 0.0162(7) 0.0231(8) 0.0267(9) -0.0075(7) 0.0035(7) -0.0028(6)
N1 0.0222(7) 0.0252(7) 0.0350(8) -0.0016(7) 0.0017(7) -0.0004(6)
N2 0.0332(9) 0.0393(10) 0.0474(11) -0.0067(8) -0.0014(8) -0.0114(8)

_geom_special_details            
; 
 All esds (except the esd in the dihedral angle between two l.s. planes) 
 are estimated using the full covariance matrix.  The cell esds are taken 
 into account individually in the estimation of esds in distances, angles 
 and torsion angles; correlations between esds in cell parameters are only 
 used when they are defined by crystal symmetry.  An approximate (isotropic) 
 treatment of cell esds is used for estimating esds involving l.s. planes. 
;

loop_
_geom_bond_atom_site_label_1
_geom_bond_atom_site_label_2
_geom_bond_distance
_geom_bond_site_symmetry_2
_geom_bond_publ_flag
Mg1 O1 2.0504(12) . ?
Mg1 O2 2.0522(12) 4 ?
Mg1 O6 2.0771(12) 2 ?
Mg1 O5 2.0810(12) . ?
Mg1 O4 2.0944(12) 4_456 ?
Mg1 O3 2.0961(12) . ?
O1 C1 1.236(2) . ?
O2 C1 1.2428(19) . ?
O2 Mg1 2.0522(12) 4_455 ?
O3 C2 1.257(2) . ?
O4 C2 1.233(2) . ?
O4 Mg1 2.0944(12) 4_556 ?
O5 C3 1.2521(19) . ?
O6 C3 1.2347(19) . ?
O6 Mg1 2.0771(12) 2_554 ?
C1 H1 0.9500 . ?
C2 H2 0.9500 . ?
C3 H3 0.9500 . ?
N1 N2 1.441(2) . ?
N1 H11 0.9100 . ?
N1 H12 0.9100 . ?
N1 H13 0.9100 . ?
N2 H21 0.927(9) . ?
N2 H22 0.938(9) . ?

loop_
_geom_angle_atom_site_label_1
_geom_angle_atom_site_label_2
_geom_angle_atom_site_label_3
_geom_angle
_geom_angle_site_symmetry_1
_geom_angle_site_symmetry_3
_geom_angle_publ_flag
O1 Mg1 O2 91.41(5) . 4 ?
O1 Mg1 O6 172.82(5) . 2 ?
O2 Mg1 O6 85.42(5) 4 2 ?
O1 Mg1 O5 95.22(5) . . ?
O2 Mg1 O5 91.18(5) 4 . ?
O6 Mg1 O5 91.30(5) 2 . ?
O1 Mg1 O4 91.26(5) . 4_456 ?
O2 Mg1 O4 173.59(5) 4 4_456 ?
O6 Mg1 O4 92.57(5) 2 4_456 ?
O5 Mg1 O4 82.78(5) . 4_456 ?
O1 Mg1 O3 82.22(5) . . ?
O2 Mg1 O3 91.93(5) 4 . ?
O6 Mg1 O3 91.43(5) 2 . ?
O5 Mg1 O3 176.02(5) . . ?
O4 Mg1 O3 94.21(5) 4_456 . ?
C1 O1 Mg1 131.68(11) . . ?
C1 O2 Mg1 128.74(11) . 4_455 ?
C2 O3 Mg1 122.60(11) . . ?
C2 O4 Mg1 121.72(11) . 4_556 ?
C3 O5 Mg1 125.33(10) . . ?
C3 O6 Mg1 123.94(11) . 2_554 ?
O1 C1 O2 126.10(15) . . ?
O1 C1 H1 116.9 . . ?
O2 C1 H1 116.9 . . ?
O4 C2 O3 126.66(16) . . ?
O4 C2 H2 116.7 . . ?
O3 C2 H2 116.7 . . ?
O6 C3 O5 126.27(15) . . ?
O6 C3 H3 116.9 . . ?
O5 C3 H3 116.9 . . ?
N2 N1 H11 109.5 . . ?
N2 N1 H12 109.5 . . ?
H11 N1 H12 109.5 . . ?
N2 N1 H13 109.5 . . ?
H11 N1 H13 109.5 . . ?
H12 N1 H13 109.5 . . ?
N1 N2 H21 106.8(9) . . ?
N1 N2 H22 105.6(9) . . ?
H21 N2 H22 105.3(12) . . ?

loop_
_geom_hbond_atom_site_label_D
_geom_hbond_atom_site_label_H
_geom_hbond_atom_site_label_A
_geom_hbond_distance_DH
_geom_hbond_distance_HA
_geom_hbond_distance_DA
_geom_hbond_angle_DHA
_geom_hbond_site_symmetry_A
N1 H11 O5 0.91 1.98 2.8251(19) 154.3 3
N1 H12 O3 0.91 2.02 2.910(2) 167.2 .
N1 H12 O1 0.91 2.38 2.9046(19) 116.5 .
N1 H13 N2 0.91 2.18 3.090(3) 174.2 2_564
N2 H21 O6 0.927(9) 2.475(14) 3.327(2) 152.8(18) 4
N2 H21 O2 0.927(9) 2.555(13) 2.943(2) 105.6(11) 2_565
N2 H22 O4 0.938(9) 2.604(14) 3.320(2) 133.4(10) 2_564

_diffrn_measured_fraction_theta_max 0.997
_diffrn_reflns_theta_full        28.28
_diffrn_measured_fraction_theta_full 0.997
_refine_diff_density_max         0.275
_refine_diff_density_min         -0.220
_refine_diff_density_rms         0.051

File: HAZ-X-(HCOO)3/HAZ-Mg-(HCOO)3/Experimental-disodered/Mg-200K-P212121.cif
####################################################################### 
# 
# This file contains crystal structure data downloaded from the 
# Cambridge Structural Database (CSD) hosted by the Cambridge 
# Crystallographic Data Centre (CCDC).
# 
# Full information about CCDC data access policies and citation 
# guidelines are available at http://www.ccdc.cam.ac.uk/access/V1 
# 
# Audit and citation data items may have been added by the CCDC. 
# Please retain this information to preserve the provenance of 
# this file and to allow appropriate attribution of the data. 
# 
#######################################################################

data_3Co-200K
_audit_block_doi                 10.5517/cc115c3p
_database_code_depnum_ccdc_archive 'CCDC 958461'
loop_
_citation_id
_citation_doi
_citation_year
1 10.1039/C3QI00034F 2014
_audit_update_record             
;
2013-09-01 deposited with the CCDC.	2022-08-18 downloaded from the CCDC.
;

_audit_creation_method           SHELXL-97
_chemical_name_systematic        
; 
 ? 
;
_chemical_name_common            ?
_chemical_melting_point          ?
_chemical_formula_moiety         ?
_chemical_formula_sum            'C3 H8 Co N2 O6'
_chemical_formula_weight         227.04

loop_
_atom_type_symbol
_atom_type_description
_atom_type_scat_dispersion_real
_atom_type_scat_dispersion_imag
_atom_type_scat_source
C C 0.0033 0.0016 'International Tables Vol C Tables 4.2.6.8 and 6.1.1.4'
H H 0.0000 0.0000 'International Tables Vol C Tables 4.2.6.8 and 6.1.1.4'
N N 0.0061 0.0033 'International Tables Vol C Tables 4.2.6.8 and 6.1.1.4'
O O 0.0106 0.0060 'International Tables Vol C Tables 4.2.6.8 and 6.1.1.4'
Co Co 0.3494 0.9721 'International Tables Vol C Tables 4.2.6.8 and 6.1.1.4'

_symmetry_cell_setting           Orthorhombic
_symmetry_space_group_name_H-M   'P 2(1)2(1)2(1)'

loop_
_symmetry_equiv_pos_as_xyz
'x, y, z'
'-x+1/2, -y, z+1/2'
'-x, y+1/2, -z+1/2'
'x+1/2, -y+1/2, -z'

_cell_length_a                   7.9415(2)
_cell_length_b                   13.8460(5)
_cell_length_c                   7.3103(2)
_cell_angle_alpha                90.00
_cell_angle_beta                 90.00
_cell_angle_gamma                90.00
_cell_volume                     803.83(4)
_cell_formula_units_Z            4
_cell_measurement_temperature    200
_cell_measurement_reflns_used    7277
_cell_measurement_theta_min      3.395
_cell_measurement_theta_max      28.700

_exptl_crystal_description       block
_exptl_crystal_colour            violet
_exptl_crystal_size_max          0.50
_exptl_crystal_size_mid          0.40
_exptl_crystal_size_min          0.26
_exptl_crystal_density_meas      ?
_exptl_crystal_density_diffrn    1.876
_exptl_crystal_density_method    'not measured'
_exptl_crystal_F_000             460
_exptl_absorpt_coefficient_mu    2.132
_exptl_absorpt_correction_type   multi-scan
_exptl_absorpt_correction_T_min  0.468
_exptl_absorpt_correction_T_max  0.583
_exptl_absorpt_process_details   
;
multi-scan from symmetry-related measurements 
 Sortav (Blessing 1995, 1997)
;

_exptl_special_details           
; 
 ? 
;

_diffrn_ambient_temperature      200
_diffrn_radiation_wavelength     0.71073
_diffrn_radiation_type           MoK\a
_diffrn_radiation_source         'fine-focus sealed tube'
_diffrn_radiation_monochromator  graphite
_diffrn_measurement_device_type  'NONIUS KappaCCD'
_diffrn_measurement_method       CCD
_diffrn_detector_area_resol_mean 9
_diffrn_standards_number         ?
_diffrn_standards_interval_count ?
_diffrn_standards_interval_time  ?
_diffrn_standards_decay_%        0
_diffrn_reflns_number            16313
_diffrn_reflns_av_R_equivalents  0.0723
_diffrn_reflns_av_sigmaI/netI    0.0506
_diffrn_reflns_limit_h_min       -10
_diffrn_reflns_limit_h_max       10
_diffrn_reflns_limit_k_min       -18
_diffrn_reflns_limit_k_max       18
_diffrn_reflns_limit_l_min       -9
_diffrn_reflns_limit_l_max       9
_diffrn_reflns_theta_min         3.79
_diffrn_reflns_theta_max         28.69
_reflns_number_total             2074
_reflns_number_gt                1711
_reflns_threshold_expression     >2sigma(I)

_computing_data_collection       'KappaCCD (Nonius B. V., 1998)'
_computing_cell_refinement       'HKL Scalepack (Otwinowski & Minor, 1997)'
_computing_data_reduction        
'HKL Denzo (Otwinowski & Minor, 1997) & maXus (Mackay et al., 1998)'
_computing_structure_solution    'SHELXS-97 (Sheldrick, 1997)'
_computing_structure_refinement  'SHELXL-97 (Sheldrick, 1997)'
_computing_molecular_graphics    'Bruker SHELXTL V5.1 (Sheldrick, 1998)'
_computing_publication_material  'SHELXL-97 (Sheldrick, 1997)'

_refine_special_details          
; 
 Refinement of F^2^ against ALL reflections.  The weighted R-factor wR and 
 goodness of fit S are based on F^2^, conventional R-factors R are based 
 on F, with F set to zero for negative F^2^. The threshold expression of 
 F^2^ > 2sigma(F^2^) is used only for calculating R-factors(gt) etc. and is 
 not relevant to the choice of reflections for refinement.  R-factors based 
 on F^2^ are statistically about twice as large as those based on F, and R- 
 factors based on ALL data will be even larger. 
;

_refine_ls_structure_factor_coef Fsqd
_refine_ls_matrix_type           full
_refine_ls_weighting_scheme      calc
_refine_ls_weighting_details     
'calc w=1/[\s^2^(Fo^2^)+(0.0254P)^2^+0.0000P] where P=(Fo^2^+2Fc^2^)/3'
_atom_sites_solution_primary     direct
_atom_sites_solution_secondary   difmap
_atom_sites_solution_hydrogens   difmap
_refine_ls_hydrogen_treatment    constr.
_refine_ls_extinction_method     SHELXL
_refine_ls_extinction_coef       0.0262(15)
_refine_ls_extinction_expression Fc^*^=kFc[1+0.001xFc^2^\l^3^/sin(2\q)]^-1/4^
_refine_ls_abs_structure_details 'Flack H D (1983), Acta Cryst. A39, 876-881'
_refine_ls_abs_structure_Flack   -0.012(16)
_refine_ls_number_reflns         2074
_refine_ls_number_parameters     117
_refine_ls_number_restraints     5
_refine_ls_R_factor_all          0.0405
_refine_ls_R_factor_gt           0.0263
_refine_ls_wR_factor_ref         0.0509
_refine_ls_wR_factor_gt          0.0490
_refine_ls_goodness_of_fit_ref   0.965
_refine_ls_restrained_S_all      0.966
_refine_ls_shift/su_max          0.000
_refine_ls_shift/su_mean         0.000

loop_
_atom_site_label
_atom_site_type_symbol
_atom_site_fract_x
_atom_site_fract_y
_atom_site_fract_z
_atom_site_U_iso_or_equiv
_atom_site_adp_type
_atom_site_occupancy
_atom_site_symmetry_multiplicity
_atom_site_calc_flag
_atom_site_refinement_flags
_atom_site_disorder_assembly
_atom_site_disorder_group
Co1 Co 0.22060(3) 0.335451(19) 0.75941(4) 0.01365(10) Uani 1 1 d . . .
O1 O 0.1052(2) 0.22859(11) 0.6081(2) 0.0245(4) Uani 1 1 d . . .
O2 O -0.07310(19) 0.16402(11) 0.4120(2) 0.0230(3) Uani 1 1 d . . .
O3 O 0.30884(19) 0.21194(10) 0.9026(2) 0.0195(4) Uani 1 1 d . . .
O4 O 0.50562(18) 0.14524(10) 1.0773(2) 0.0233(4) Uani 1 1 d . . .
O5 O 0.1121(2) 0.45290(11) 0.6190(2) 0.0215(4) Uani 1 1 d . . .
O6 O 0.13161(18) 0.57242(11) 0.4189(2) 0.0222(4) Uani 1 1 d . . .
C1 C -0.0141(3) 0.23363(16) 0.4984(4) 0.0205(5) Uani 1 1 d . . .
H1 H -0.0639 0.2952 0.4791 0.025 Uiso 1 1 calc R . .
C2 C 0.4435(3) 0.21428(17) 0.9917(3) 0.0205(5) Uani 1 1 d . . .
H2 H 0.5032 0.2737 0.9941 0.025 Uiso 1 1 calc R . .
C3 C 0.1933(3) 0.50449(15) 0.5087(3) 0.0207(5) Uani 1 1 d . . .
H3 H 0.3096 0.4909 0.4926 0.025 Uiso 1 1 calc R . .
N1 N 0.1815(2) 0.03653(13) 0.7342(3) 0.0252(4) Uani 1 1 d D . .
H11 H 0.0720 0.0248 0.7636 0.038 Uiso 1 1 calc R . .
H12 H 0.1938 0.0348 0.6105 0.038 Uiso 1 1 calc R . .
H13 H 0.2118 0.0958 0.7765 0.038 Uiso 1 1 calc R . .
N2 N 0.2878(3) -0.03641(16) 0.8169(3) 0.0320(5) Uani 1 1 d D . .
H21 H 0.3955(10) -0.0271(11) 0.783(3) 0.048 Uiso 1 1 d D . .
H22 H 0.251(2) -0.0952(6) 0.771(3) 0.048 Uiso 1 1 d D . .

loop_
_atom_site_aniso_label
_atom_site_aniso_U_11
_atom_site_aniso_U_22
_atom_site_aniso_U_33
_atom_site_aniso_U_23
_atom_site_aniso_U_13
_atom_site_aniso_U_12
Co1 0.01451(14) 0.01175(14) 0.01468(14) 0.00013(16) 0.00014(13) -0.00024(11)
O1 0.0277(9) 0.0170(8) 0.0287(9) -0.0025(7) -0.0133(8) -0.0002(7)
O2 0.0239(8) 0.0177(8) 0.0275(8) -0.0040(8) -0.0096(7) -0.0002(8)
O3 0.0207(9) 0.0163(8) 0.0215(8) 0.0010(7) -0.0068(7) 0.0005(7)
O4 0.0235(9) 0.0173(9) 0.0291(9) 0.0066(7) -0.0096(7) -0.0008(7)
O5 0.0223(9) 0.0192(8) 0.0230(8) 0.0061(7) 0.0057(7) 0.0029(7)
O6 0.0216(9) 0.0184(9) 0.0266(8) 0.0097(8) 0.0015(7) 0.0011(7)
C1 0.0219(13) 0.0159(13) 0.0238(11) 0.0001(11) -0.0069(10) 0.0020(10)
C2 0.0219(13) 0.0171(11) 0.0224(11) 0.0018(11) -0.0040(10) -0.0011(10)
C3 0.0202(14) 0.0187(12) 0.0233(11) 0.0051(10) 0.0053(11) 0.0018(11)
N1 0.0238(10) 0.0196(9) 0.0323(10) 0.0015(10) 0.0006(11) 0.0000(7)
N2 0.0280(11) 0.0290(12) 0.0390(12) 0.0054(9) -0.0017(10) 0.0080(10)

_geom_special_details            
; 
 All esds (except the esd in the dihedral angle between two l.s. planes) 
 are estimated using the full covariance matrix.  The cell esds are taken 
 into account individually in the estimation of esds in distances, angles 
 and torsion angles; correlations between esds in cell parameters are only 
 used when they are defined by crystal symmetry.  An approximate (isotropic) 
 treatment of cell esds is used for estimating esds involving l.s. planes. 
;

loop_
_geom_bond_atom_site_label_1
_geom_bond_atom_site_label_2
_geom_bond_distance
_geom_bond_site_symmetry_2
_geom_bond_publ_flag
Co1 O1 2.0622(15) . ?
Co1 O2 2.0628(14) 4_556 ?
Co1 O6 2.0890(14) 2_565 ?
Co1 O4 2.1004(14) 4_457 ?
Co1 O5 2.1071(15) . ?
Co1 O3 2.1240(14) . ?
O1 C1 1.243(3) . ?
O2 C1 1.244(3) . ?
O2 Co1 2.0628(14) 4_456 ?
O3 C2 1.252(3) . ?
O4 C2 1.244(3) . ?
O4 Co1 2.1004(14) 4_557 ?
O5 C3 1.255(2) . ?
O6 C3 1.248(2) . ?
O6 Co1 2.0890(14) 2_564 ?
C1 H1 0.9500 . ?
C2 H2 0.9500 . ?
C3 H3 0.9500 . ?
N1 N2 1.448(3) . ?
N1 H11 0.9100 . ?
N1 H12 0.9100 . ?
N1 H13 0.9100 . ?
N2 H21 0.901(9) . ?
N2 H22 0.926(9) . ?

loop_
_geom_angle_atom_site_label_1
_geom_angle_atom_site_label_2
_geom_angle_atom_site_label_3
_geom_angle
_geom_angle_site_symmetry_1
_geom_angle_site_symmetry_3
_geom_angle_publ_flag
O1 Co1 O2 91.69(6) . 4_556 ?
O1 Co1 O6 170.81(6) . 2_565 ?
O2 Co1 O6 83.72(6) 4_556 2_565 ?
O1 Co1 O4 92.01(6) . 4_457 ?
O2 Co1 O4 172.10(6) 4_556 4_457 ?
O6 Co1 O4 93.54(6) 2_565 4_457 ?
O1 Co1 O5 96.36(6) . . ?
O2 Co1 O5 91.48(6) 4_556 . ?
O6 Co1 O5 91.74(6) 2_565 . ?
O4 Co1 O5 81.17(6) 4_457 . ?
O1 Co1 O3 80.40(6) . . ?
O2 Co1 O3 92.31(6) 4_556 . ?
O6 Co1 O3 91.79(6) 2_565 . ?
O4 Co1 O3 95.19(6) 4_457 . ?
O5 Co1 O3 175.08(6) . . ?
C1 O1 Co1 130.12(16) . . ?
C1 O2 Co1 127.21(15) . 4_456 ?
C2 O3 Co1 121.14(15) . . ?
C2 O4 Co1 120.69(14) . 4_557 ?
C3 O5 Co1 122.83(14) . . ?
C3 O6 Co1 122.24(14) . 2_564 ?
O1 C1 O2 124.8(2) . . ?
O1 C1 H1 117.6 . . ?
O2 C1 H1 117.6 . . ?
O4 C2 O3 125.5(2) . . ?
O4 C2 H2 117.3 . . ?
O3 C2 H2 117.3 . . ?
O6 C3 O5 124.4(2) . . ?
O6 C3 H3 117.8 . . ?
O5 C3 H3 117.8 . . ?
N2 N1 H11 109.5 . . ?
N2 N1 H12 109.5 . . ?
H11 N1 H12 109.5 . . ?
N2 N1 H13 109.5 . . ?
H11 N1 H13 109.5 . . ?
H12 N1 H13 109.5 . . ?
N1 N2 H21 109.8(9) . . ?
N1 N2 H22 106.2(9) . . ?
H21 N2 H22 109.1(12) . . ?

loop_
_geom_hbond_atom_site_label_D
_geom_hbond_atom_site_label_H
_geom_hbond_atom_site_label_A
_geom_hbond_distance_DH
_geom_hbond_distance_HA
_geom_hbond_distance_DA
_geom_hbond_angle_DHA
_geom_hbond_site_symmetry_A
N1 H11 O5 0.91 1.97 2.816(2) 154.7 3_546
N1 H12 N2 0.91 2.15 3.061(3) 176.9 2_554
N1 H13 O3 0.91 2.01 2.905(2) 168.7 .
N1 H13 O1 0.91 2.37 2.879(2) 115.4 .
N2 H21 O6 0.901(9) 2.466(15) 3.267(3) 148.4(19) 4_556
N2 H22 O4 0.926(9) 2.578(13) 3.281(3) 133.1(10) 2_554
N2 H21 O2 0.901(9) 2.545(12) 2.956(3) 108.5(11) 2

_diffrn_measured_fraction_theta_max 0.998
_diffrn_reflns_theta_full        28.69
_diffrn_measured_fraction_theta_full 0.998
_refine_diff_density_max         0.393
_refine_diff_density_min         -0.365
_refine_diff_density_rms         0.070

File: HAZ-X-(HCOO)3/HAZ-Mg-(HCOO)3/Experimental-disodered/Mg-292K-P212121.cif
####################################################################### 
# 
# This file contains crystal structure data downloaded from the 
# Cambridge Structural Database (CSD) hosted by the Cambridge 
# Crystallographic Data Centre (CCDC).
# 
# Full information about CCDC data access policies and citation 
# guidelines are available at http://www.ccdc.cam.ac.uk/access/V1 
# 
# Audit and citation data items may have been added by the CCDC. 
# Please retain this information to preserve the provenance of 
# this file and to allow appropriate attribution of the data. 
# 
#######################################################################

data_4Mg-292K
_audit_block_doi                 10.5517/cc115c8v
_database_code_depnum_ccdc_archive 'CCDC 958466'
loop_
_citation_id
_citation_doi
_citation_year
1 10.1039/C3QI00034F 2014
_audit_update_record             
;
2013-09-01 deposited with the CCDC.	2022-08-18 downloaded from the CCDC.
;

_audit_creation_method           SHELXL-97
_chemical_name_systematic        
; 
 ? 
;
_chemical_name_common            ?
_chemical_melting_point          ?
_chemical_formula_moiety         ?
_chemical_formula_sum            'C3 H8 Mg N2 O6'
_chemical_formula_weight         192.42

loop_
_atom_type_symbol
_atom_type_description
_atom_type_scat_dispersion_real
_atom_type_scat_dispersion_imag
_atom_type_scat_source
C C 0.0033 0.0016 'International Tables Vol C Tables 4.2.6.8 and 6.1.1.4'
H H 0.0000 0.0000 'International Tables Vol C Tables 4.2.6.8 and 6.1.1.4'
N N 0.0061 0.0033 'International Tables Vol C Tables 4.2.6.8 and 6.1.1.4'
O O 0.0106 0.0060 'International Tables Vol C Tables 4.2.6.8 and 6.1.1.4'
Mg Mg 0.0486 0.0363 'International Tables Vol C Tables 4.2.6.8 and 6.1.1.4'

_symmetry_cell_setting           Orthorhombic
_symmetry_space_group_name_H-M   'P 2(1)2(1)2(1)'

loop_
_symmetry_equiv_pos_as_xyz
'x, y, z'
'-x+1/2, -y, z+1/2'
'-x, y+1/2, -z+1/2'
'x+1/2, -y+1/2, -z'

_cell_length_a                   7.8888(2)
_cell_length_b                   13.7799(4)
_cell_length_c                   7.4295(2)
_cell_angle_alpha                90.00
_cell_angle_beta                 90.00
_cell_angle_gamma                90.00
_cell_volume                     807.64(4)
_cell_formula_units_Z            4
_cell_measurement_temperature    292
_cell_measurement_reflns_used    6455
_cell_measurement_theta_min      3.395
_cell_measurement_theta_max      28.283

_exptl_crystal_description       block
_exptl_crystal_colour            colorless
_exptl_crystal_size_max          0.40
_exptl_crystal_size_mid          0.40
_exptl_crystal_size_min          0.23
_exptl_crystal_density_meas      ?
_exptl_crystal_density_diffrn    1.583
_exptl_crystal_density_method    'not measured'
_exptl_crystal_F_000             400
_exptl_absorpt_coefficient_mu    0.217
_exptl_absorpt_correction_type   multi-scan
_exptl_absorpt_correction_T_min  0.870
_exptl_absorpt_correction_T_max  0.955
_exptl_absorpt_process_details   
;
multi-scan from symmetry-related measurements 
 Sortav (Blessing 1995, 1997)
;

_exptl_special_details           
; 
 ? 
;

_diffrn_ambient_temperature      292
_diffrn_radiation_wavelength     0.71073
_diffrn_radiation_type           MoK\a
_diffrn_radiation_source         'fine-focus sealed tube'
_diffrn_radiation_monochromator  graphite
_diffrn_measurement_device_type  'NONIUS KappaCCD'
_diffrn_measurement_method       CCD
_diffrn_detector_area_resol_mean 9
_diffrn_standards_number         ?
_diffrn_standards_interval_count ?
_diffrn_standards_interval_time  ?
_diffrn_standards_decay_%        0
_diffrn_reflns_number            14178
_diffrn_reflns_av_R_equivalents  0.0339
_diffrn_reflns_av_sigmaI/netI    0.0254
_diffrn_reflns_limit_h_min       -10
_diffrn_reflns_limit_h_max       10
_diffrn_reflns_limit_k_min       -18
_diffrn_reflns_limit_k_max       18
_diffrn_reflns_limit_l_min       -9
_diffrn_reflns_limit_l_max       9
_diffrn_reflns_theta_min         3.77
_diffrn_reflns_theta_max         28.27
_reflns_number_total             1996
_reflns_number_gt                1756
_reflns_threshold_expression     >2sigma(I)

_computing_data_collection       'KappaCCD (Nonius B. V., 1998)'
_computing_cell_refinement       'HKL Scalepack (Otwinowski & Minor, 1997)'
_computing_data_reduction        
'HKL Denzo (Otwinowski & Minor, 1997) & maXus (Mackay et al., 1998)'
_computing_structure_solution    'SHELXS-97 (Sheldrick, 1997)'
_computing_structure_refinement  'SHELXL-97 (Sheldrick, 1997)'
_computing_molecular_graphics    'Bruker SHELXTL V5.1 (Sheldrick, 1998)'
_computing_publication_material  'SHELXL-97 (Sheldrick, 1997)'

_refine_special_details          
; 
 Refinement of F^2^ against ALL reflections.  The weighted R-factor wR and 
 goodness of fit S are based on F^2^, conventional R-factors R are based 
 on F, with F set to zero for negative F^2^. The threshold expression of 
 F^2^ > 2sigma(F^2^) is used only for calculating R-factors(gt) etc. and is 
 not relevant to the choice of reflections for refinement.  R-factors based 
 on F^2^ are statistically about twice as large as those based on F, and R- 
 factors based on ALL data will be even larger. 
;

_refine_ls_structure_factor_coef Fsqd
_refine_ls_matrix_type           full
_refine_ls_weighting_scheme      calc
_refine_ls_weighting_details     
'calc w=1/[\s^2^(Fo^2^)+(0.0525P)^2^+0.0759P] where P=(Fo^2^+2Fc^2^)/3'
_atom_sites_solution_primary     direct
_atom_sites_solution_secondary   difmap
_atom_sites_solution_hydrogens   difmap
_refine_ls_hydrogen_treatment    constr.
_refine_ls_extinction_method     SHELXL
_refine_ls_extinction_coef       0.006(4)
_refine_ls_extinction_expression Fc^*^=kFc[1+0.001xFc^2^\l^3^/sin(2\q)]^-1/4^
_refine_ls_abs_structure_details 'Flack H D (1983), Acta Cryst. A39, 876-881'
_refine_ls_abs_structure_Flack   -0.2(3)
_refine_ls_number_reflns         1996
_refine_ls_number_parameters     117
_refine_ls_number_restraints     5
_refine_ls_R_factor_all          0.0387
_refine_ls_R_factor_gt           0.0307
_refine_ls_wR_factor_ref         0.0835
_refine_ls_wR_factor_gt          0.0808
_refine_ls_goodness_of_fit_ref   1.052
_refine_ls_restrained_S_all      1.060
_refine_ls_shift/su_max          0.000
_refine_ls_shift/su_mean         0.000

loop_
_atom_site_label
_atom_site_type_symbol
_atom_site_fract_x
_atom_site_fract_y
_atom_site_fract_z
_atom_site_U_iso_or_equiv
_atom_site_adp_type
_atom_site_occupancy
_atom_site_symmetry_multiplicity
_atom_site_calc_flag
_atom_site_refinement_flags
_atom_site_disorder_assembly
_atom_site_disorder_group
Mg1 Mg 0.22587(6) 0.16461(4) 0.25858(7) 0.01754(15) Uani 1 1 d . . .
O1 O 0.10763(17) 0.26988(9) 0.10834(18) 0.0332(3) Uani 1 1 d . . .
O2 O -0.06702(16) 0.33405(9) -0.09051(16) 0.0310(3) Uani 1 1 d . . .
O3 O 0.31596(15) 0.28520(9) 0.40169(17) 0.0271(3) Uani 1 1 d . . .
O4 O 0.51044(16) 0.35145(9) 0.57951(17) 0.0320(3) Uani 1 1 d . . .
O5 O 0.12016(15) 0.04889(9) 0.11786(18) 0.0277(3) Uani 1 1 d . . .
O6 O 0.13351(16) -0.07040(9) -0.08168(18) 0.0303(3) Uani 1 1 d . . .
C1 C -0.0069(2) 0.26561(12) -0.0042(3) 0.0300(4) Uani 1 1 d . . .
H1 H -0.0528 0.2046 -0.0263 0.036 Uiso 1 1 calc R . .
C2 C 0.4470(2) 0.28398(13) 0.4951(3) 0.0312(4) Uani 1 1 d . . .
H2 H 0.5036 0.2249 0.5018 0.037 Uiso 1 1 calc R . .
C3 C 0.1936(2) -0.00158(12) 0.0030(3) 0.0303(4) Uani 1 1 d . . .
H3 H 0.3058 0.0143 -0.0216 0.036 Uiso 1 1 calc R . .
N1 N 0.1790(2) 0.46373(13) 0.2393(3) 0.0431(4) Uani 1 1 d D . .
H11 H 0.0722 0.4740 0.2729 0.065 Uiso 1 1 calc R . .
H12 H 0.2099 0.4039 0.2703 0.065 Uiso 1 1 calc R . .
H13 H 0.1876 0.4705 0.1205 0.065 Uiso 1 1 calc R . .
N2 N 0.2867(3) 0.53212(19) 0.3259(4) 0.0650(7) Uani 1 1 d D . .
H21 H 0.3949(10) 0.5146(14) 0.297(4) 0.098 Uiso 1 1 d D . .
H22 H 0.270(3) 0.5894(7) 0.264(3) 0.098 Uiso 1 1 d D . .

loop_
_atom_site_aniso_label
_atom_site_aniso_U_11
_atom_site_aniso_U_22
_atom_site_aniso_U_33
_atom_site_aniso_U_23
_atom_site_aniso_U_13
_atom_site_aniso_U_12
Mg1 0.0174(3) 0.0177(3) 0.0176(3) 0.0000(2) -0.0003(2) 0.00034(19)
O1 0.0360(7) 0.0287(7) 0.0349(7) 0.0027(6) -0.0166(6) 0.0031(5)
O2 0.0305(6) 0.0283(6) 0.0342(7) 0.0061(6) -0.0132(6) 0.0005(5)
O3 0.0254(6) 0.0258(6) 0.0300(7) -0.0033(5) -0.0104(5) -0.0023(5)
O4 0.0293(6) 0.0287(6) 0.0381(7) -0.0086(6) -0.0134(6) 0.0003(5)
O5 0.0271(6) 0.0269(6) 0.0291(6) -0.0104(6) 0.0049(5) -0.0025(5)
O6 0.0282(6) 0.0278(6) 0.0350(7) -0.0144(6) 0.0031(6) -0.0012(5)
C1 0.0314(9) 0.0236(9) 0.0351(9) 0.0038(8) -0.0125(8) 0.0004(7)
C2 0.0301(9) 0.0249(8) 0.0386(10) -0.0075(8) -0.0130(8) 0.0017(7)
C3 0.0239(8) 0.0297(10) 0.0373(10) -0.0118(9) 0.0056(8) -0.0047(7)
N1 0.0369(9) 0.0349(9) 0.0576(11) -0.0044(9) 0.0042(9) 0.0001(7)
N2 0.0510(13) 0.0683(15) 0.0759(17) -0.0129(13) 0.0005(12) -0.0211(11)

_geom_special_details            
; 
 All esds (except the esd in the dihedral angle between two l.s. planes) 
 are estimated using the full covariance matrix.  The cell esds are taken 
 into account individually in the estimation of esds in distances, angles 
 and torsion angles; correlations between esds in cell parameters are only 
 used when they are defined by crystal symmetry.  An approximate (isotropic) 
 treatment of cell esds is used for estimating esds involving l.s. planes. 
;

loop_
_geom_bond_atom_site_label_1
_geom_bond_atom_site_label_2
_geom_bond_distance
_geom_bond_site_symmetry_2
_geom_bond_publ_flag
Mg1 O1 2.0543(13) . ?
Mg1 O2 2.0564(13) 4 ?
Mg1 O6 2.0796(13) 2 ?
Mg1 O5 2.0812(13) . ?
Mg1 O4 2.0939(13) 4_456 ?
Mg1 O3 2.0969(13) . ?
O1 C1 1.232(2) . ?
O2 C1 1.235(2) . ?
O2 Mg1 2.0564(13) 4_455 ?
O3 C2 1.245(2) . ?
O4 C2 1.228(2) . ?
O4 Mg1 2.0939(13) 4_556 ?
O5 C3 1.244(2) . ?
O6 C3 1.233(2) . ?
O6 Mg1 2.0796(13) 2_554 ?
C1 H1 0.9300 . ?
C2 H2 0.9300 . ?
C3 H3 0.9300 . ?
N1 N2 1.422(3) . ?
N1 H11 0.8900 . ?
N1 H12 0.8900 . ?
N1 H13 0.8900 . ?
N2 H21 0.913(9) . ?
N2 H22 0.922(9) . ?

loop_
_geom_angle_atom_site_label_1
_geom_angle_atom_site_label_2
_geom_angle_atom_site_label_3
_geom_angle
_geom_angle_site_symmetry_1
_geom_angle_site_symmetry_3
_geom_angle_publ_flag
O1 Mg1 O2 91.41(5) . 4 ?
O1 Mg1 O6 173.28(6) . 2 ?
O2 Mg1 O6 85.89(5) 4 2 ?
O1 Mg1 O5 94.94(5) . . ?
O2 Mg1 O5 91.16(5) 4 . ?
O6 Mg1 O5 91.27(6) 2 . ?
O1 Mg1 O4 91.05(6) . 4_456 ?
O2 Mg1 O4 174.06(6) 4 4_456 ?
O6 Mg1 O4 92.24(6) 2 4_456 ?
O5 Mg1 O4 83.25(5) . 4_456 ?
O1 Mg1 O3 82.52(5) . . ?
O2 Mg1 O3 91.81(5) 4 . ?
O6 Mg1 O3 91.41(5) 2 . ?
O5 Mg1 O3 176.14(5) . . ?
O4 Mg1 O3 93.87(5) 4_456 . ?
C1 O1 Mg1 131.90(12) . . ?
C1 O2 Mg1 128.85(12) . 4_455 ?
C2 O3 Mg1 123.59(11) . . ?
C2 O4 Mg1 122.97(12) . 4_556 ?
C3 O5 Mg1 125.89(11) . . ?
C3 O6 Mg1 124.49(12) . 2_554 ?
O1 C1 O2 126.69(16) . . ?
O1 C1 H1 116.7 . . ?
O2 C1 H1 116.7 . . ?
O4 C2 O3 127.78(17) . . ?
O4 C2 H2 116.1 . . ?
O3 C2 H2 116.1 . . ?
O6 C3 O5 126.93(17) . . ?
O6 C3 H3 116.5 . . ?
O5 C3 H3 116.5 . . ?
N2 N1 H11 109.5 . . ?
N2 N1 H12 109.5 . . ?
H11 N1 H12 109.5 . . ?
N2 N1 H13 109.5 . . ?
H11 N1 H13 109.5 . . ?
H12 N1 H13 109.5 . . ?
N1 N2 H21 106.0(10) . . ?
N1 N2 H22 105.0(10) . . ?
H21 N2 H22 103.9(13) . . ?

loop_
_geom_hbond_atom_site_label_D
_geom_hbond_atom_site_label_H
_geom_hbond_atom_site_label_A
_geom_hbond_distance_DH
_geom_hbond_distance_HA
_geom_hbond_distance_DA
_geom_hbond_angle_DHA
_geom_hbond_site_symmetry_A
N1 H11 O5 0.89 2.01 2.841(2) 155.6 3
N1 H12 O3 0.89 2.08 2.945(2) 163.7 .
N1 H12 O1 0.89 2.35 2.898(2) 120.1 .
N1 H13 N2 0.89 2.20 3.084(3) 172.9 2_564
N2 H21 O6 0.913(9) 2.59(2) 3.325(3) 138(2) 4
N2 H21 O2 0.913(9) 2.626(14) 2.946(2) 101.4(11) 2_565
N2 H22 O4 0.922(9) 2.730(16) 3.379(3) 128.2(13) 2_564

_diffrn_measured_fraction_theta_max 0.997
_diffrn_reflns_theta_full        28.27
_diffrn_measured_fraction_theta_full 0.997
_refine_diff_density_max         0.245
_refine_diff_density_min         -0.267
_refine_diff_density_rms         0.052

File: HAZ-X-(HCOO)3/HAZ-Mg-(HCOO)3/Experimental-disodered/Mg-400K-P63.cif
####################################################################### 
# 
# This file contains crystal structure data downloaded from the 
# Cambridge Structural Database (CSD) hosted by the Cambridge 
# Crystallographic Data Centre (CCDC).
# 
# Full information about CCDC data access policies and citation 
# guidelines are available at http://www.ccdc.cam.ac.uk/access/V1 
# 
# Audit and citation data items may have been added by the CCDC. 
# Please retain this information to preserve the provenance of 
# this file and to allow appropriate attribution of the data. 
# 
#######################################################################

data_4Mg-400K
_audit_block_doi                 10.5517/cc115c9w
_database_code_depnum_ccdc_archive 'CCDC 958467'
loop_
_citation_id
_citation_doi
_citation_year
1 10.1039/C3QI00034F 2014
_audit_update_record             
;
2013-09-01 deposited with the CCDC.	2022-08-18 downloaded from the CCDC.
;

_audit_creation_method           SHELXL-97
_chemical_name_systematic        
; 
 ? 
;
_chemical_name_common            ?
_chemical_melting_point          ?
_chemical_formula_moiety         ?
_chemical_formula_sum            'C3 H8 Mg N2 O6'
_chemical_formula_weight         192.42

loop_
_atom_type_symbol
_atom_type_description
_atom_type_scat_dispersion_real
_atom_type_scat_dispersion_imag
_atom_type_scat_source
C C 0.0033 0.0016 'International Tables Vol C Tables 4.2.6.8 and 6.1.1.4'
H H 0.0000 0.0000 'International Tables Vol C Tables 4.2.6.8 and 6.1.1.4'
N N 0.0061 0.0033 'International Tables Vol C Tables 4.2.6.8 and 6.1.1.4'
O O 0.0106 0.0060 'International Tables Vol C Tables 4.2.6.8 and 6.1.1.4'
Mg Mg 0.0486 0.0363 'International Tables Vol C Tables 4.2.6.8 and 6.1.1.4'

_symmetry_cell_setting           Hexagonal
_symmetry_space_group_name_H-M   'P 6(3)'

loop_
_symmetry_equiv_pos_as_xyz
'x, y, z'
'x-y, x, z+1/2'
'-y, x-y, z'
'-x, -y, z+1/2'
'-x+y, -x, z'
'y, -x+y, z+1/2'

_cell_length_a                   7.8798(3)
_cell_length_b                   7.8798(3)
_cell_length_c                   7.5682(4)
_cell_angle_alpha                90.00
_cell_angle_beta                 90.00
_cell_angle_gamma                120.00
_cell_volume                     406.96(3)
_cell_formula_units_Z            2
_cell_measurement_temperature    400.0
_cell_measurement_reflns_used    4448
_cell_measurement_theta_min      2.9790
_cell_measurement_theta_max      30.2231

_exptl_crystal_description       block
_exptl_crystal_colour            colorless
_exptl_crystal_size_max          0.40
_exptl_crystal_size_mid          0.40
_exptl_crystal_size_min          0.23
_exptl_crystal_density_meas      ?
_exptl_crystal_density_diffrn    1.570
_exptl_crystal_density_method    'not measured'
_exptl_crystal_F_000             200
_exptl_absorpt_coefficient_mu    0.216
_exptl_absorpt_correction_type   multi-scan
_exptl_absorpt_correction_T_min  0.75808
_exptl_absorpt_correction_T_max  1.00000
_exptl_absorpt_process_details   
;
CrysAlisPro, Agilent Technologies,
Empirical absorption correction using spherical harmonics,
implemented in SCALE3 ABSPACK scaling algorithm (Blessing 1995, 1997).
;

_exptl_special_details           
; 
 ? 
;

_diffrn_ambient_temperature      400.0
_diffrn_radiation_wavelength     0.71073
_diffrn_radiation_type           MoK\a
_diffrn_radiation_source         'SuperNova (Mo) X-ray Source'
_diffrn_radiation_monochromator  mirror
_diffrn_measurement_device_type  'SuperNova, Dual, Cu at zero, AtlasCCD'
_diffrn_measurement_method       '\w scans'
_diffrn_detector_area_resol_mean 10.3914
_diffrn_standards_number         ?
_diffrn_standards_interval_count ?
_diffrn_standards_interval_time  ?
_diffrn_standards_decay_%        0
_diffrn_reflns_number            6712
_diffrn_reflns_av_R_equivalents  0.0256
_diffrn_reflns_av_sigmaI/netI    0.0115
_diffrn_reflns_limit_h_min       -10
_diffrn_reflns_limit_h_max       10
_diffrn_reflns_limit_k_min       -10
_diffrn_reflns_limit_k_max       10
_diffrn_reflns_limit_l_min       -10
_diffrn_reflns_limit_l_max       10
_diffrn_reflns_theta_min         4.02
_diffrn_reflns_theta_max         28.19
_reflns_number_total             678
_reflns_number_gt                654
_reflns_threshold_expression     >2sigma(I)

_computing_data_collection       'CrysAlisPro (Agilent Technologies, 2012)'
_computing_cell_refinement       'CrysAlisPro (Agilent Technologies, 2012)'
_computing_data_reduction        'CrysAlisPro (Agilent Technologies, 2012)'
_computing_structure_solution    'SHELXS-97 (Sheldrick, 1990)'
_computing_structure_refinement  'SHELXL-97 (Sheldrick, 1997)'
_computing_molecular_graphics    'Bruker SHELXTL V5.1 (Sheldrick, 1998)'
_computing_publication_material  'SHELXL-97 (Sheldrick, 1997)'

_refine_special_details          
; 
 Refinement of F^2^ against ALL reflections.  The weighted R-factor wR and 
 goodness of fit S are based on F^2^, conventional R-factors R are based 
 on F, with F set to zero for negative F^2^. The threshold expression of 
 F^2^ > 2sigma(F^2^) is used only for calculating R-factors(gt) etc. and is 
 not relevant to the choice of reflections for refinement.  R-factors based 
 on F^2^ are statistically about twice as large as those based on F, and R- 
 factors based on ALL data will be even larger. 
;

_refine_ls_structure_factor_coef Fsqd
_refine_ls_matrix_type           full
_refine_ls_weighting_scheme      calc
_refine_ls_weighting_details     
'calc w=1/[\s^2^(Fo^2^)+(0.0432P)^2^+0.0444P] where P=(Fo^2^+2Fc^2^)/3'
_atom_sites_solution_primary     direct
_atom_sites_solution_secondary   difmap
_atom_sites_solution_hydrogens   difmap
_refine_ls_hydrogen_treatment    constr.
_refine_ls_extinction_method     SHELXL
_refine_ls_extinction_coef       0.006(15)
_refine_ls_extinction_expression Fc^*^=kFc[1+0.001xFc^2^\l^3^/sin(2\q)]^-1/4^
_refine_ls_abs_structure_details 'Flack H D (1983), Acta Cryst. A39, 876-881'
_refine_ls_abs_structure_Flack   0.0(4)
_refine_ls_number_reflns         678
_refine_ls_number_parameters     65
_refine_ls_number_restraints     15
_refine_ls_R_factor_all          0.0272
_refine_ls_R_factor_gt           0.0260
_refine_ls_wR_factor_ref         0.0705
_refine_ls_wR_factor_gt          0.0698
_refine_ls_goodness_of_fit_ref   1.117
_refine_ls_restrained_S_all      1.120
_refine_ls_shift/su_max          0.005
_refine_ls_shift/su_mean         0.001

loop_
_atom_site_label
_atom_site_type_symbol
_atom_site_fract_x
_atom_site_fract_y
_atom_site_fract_z
_atom_site_U_iso_or_equiv
_atom_site_adp_type
_atom_site_occupancy
_atom_site_symmetry_multiplicity
_atom_site_calc_flag
_atom_site_refinement_flags
_atom_site_disorder_assembly
_atom_site_disorder_group
Mg1 Mg 0.3333 0.6667 0.23208(19) 0.0218(2) Uani 1 3 d S . .
O1 O 0.32024(17) 0.44120(16) 0.07915(17) 0.0421(4) Uani 1 1 d . . .
O2 O 0.44111(16) 0.32033(17) -0.11546(14) 0.0422(4) Uani 1 1 d . . .
C1 C 0.4482(2) 0.4482(2) -0.0178(4) 0.0427(4) Uani 1 1 d . . .
H1 H 0.5664 0.5660 -0.0174 0.051 Uiso 1 1 calc R . .
N1 N 0.082(2) 0.036(2) 0.174(3) 0.100(4) Uani 0.33 1 d PD . .
H11 H 0.172(9) 0.155(4) 0.132(11) 0.150 Uiso 0.33 1 d PD . .
H12 H 0.156(10) -0.014(13) 0.219(5) 0.150 Uiso 0.33 1 d PD . .
H13 H 0.026(4) -0.039(13) 0.076(6) 0.150 Uiso 0.33 1 d PD . .
N2 N -0.046(2) 0.038(2) 0.290(3) 0.097(4) Uani 0.33 1 d PD . .
H21 H -0.008(6) 0.067(16) 0.401(4) 0.146 Uiso 0.33 1 d PD . .
H22 H -0.168(4) -0.061(11) 0.285(11) 0.146 Uiso 0.33 1 d PD . .

loop_
_atom_site_aniso_label
_atom_site_aniso_U_11
_atom_site_aniso_U_22
_atom_site_aniso_U_33
_atom_site_aniso_U_23
_atom_site_aniso_U_13
_atom_site_aniso_U_12
Mg1 0.0222(2) 0.0222(2) 0.0211(3) 0.000 0.000 0.01108(12)
O1 0.0437(6) 0.0389(6) 0.0449(8) -0.0081(5) 0.0134(5) 0.0215(5)
O2 0.0389(6) 0.0434(6) 0.0457(8) -0.0135(5) 0.0083(5) 0.0216(5)
C1 0.0354(8) 0.0358(8) 0.0537(8) -0.0120(9) 0.0119(9) 0.0154(6)
N1 0.099(8) 0.073(9) 0.137(14) 0.032(9) 0.036(9) 0.051(9)
N2 0.070(8) 0.068(8) 0.127(12) -0.029(8) 0.007(8) 0.015(4)

_geom_special_details            
; 
 All esds (except the esd in the dihedral angle between two l.s. planes) 
 are estimated using the full covariance matrix.  The cell esds are taken 
 into account individually in the estimation of esds in distances, angles 
 and torsion angles; correlations between esds in cell parameters are only 
 used when they are defined by crystal symmetry.  An approximate (isotropic) 
 treatment of cell esds is used for estimating esds involving l.s. planes. 
;

loop_
_geom_bond_atom_site_label_1
_geom_bond_atom_site_label_2
_geom_bond_distance
_geom_bond_site_symmetry_2
_geom_bond_publ_flag
Mg1 O2 2.0781(12) 6_565 ?
Mg1 O2 2.0781(12) 2 ?
Mg1 O2 2.0781(12) 4_665 ?
Mg1 O1 2.0793(12) 5_565 ?
Mg1 O1 2.0793(12) 3_665 ?
Mg1 O1 2.0793(12) . ?
O1 C1 1.226(2) . ?
O2 C1 1.228(2) . ?
O2 Mg1 2.0781(12) 2_654 ?
C1 H1 0.9300 . ?
N1 N2 0.882(7) 5 ?
N1 N1 0.98(3) 5 ?
N1 N1 0.98(3) 3 ?
N1 N2 1.291(13) 3 ?
N1 N2 1.349(10) . ?
N1 H11 0.908(10) . ?
N1 H12 0.914(10) . ?
N1 H13 0.909(10) . ?
N2 N1 0.882(7) 3 ?
N2 N2 1.00(3) 5 ?
N2 N2 1.00(3) 3 ?
N2 N1 1.291(13) 5 ?
N2 H21 0.882(10) . ?
N2 H22 0.886(10) . ?

loop_
_geom_angle_atom_site_label_1
_geom_angle_atom_site_label_2
_geom_angle_atom_site_label_3
_geom_angle
_geom_angle_site_symmetry_1
_geom_angle_site_symmetry_3
_geom_angle_publ_flag
O2 Mg1 O2 92.16(6) 6_565 2 ?
O2 Mg1 O2 92.16(6) 6_565 4_665 ?
O2 Mg1 O2 92.16(6) 2 4_665 ?
O2 Mg1 O1 84.48(4) 6_565 5_565 ?
O2 Mg1 O1 91.55(4) 2 5_565 ?
O2 Mg1 O1 175.09(4) 4_665 5_565 ?
O2 Mg1 O1 91.55(4) 6_565 3_665 ?
O2 Mg1 O1 175.09(4) 2 3_665 ?
O2 Mg1 O1 84.48(4) 4_665 3_665 ?
O1 Mg1 O1 92.02(6) 5_565 3_665 ?
O2 Mg1 O1 175.09(4) 6_565 . ?
O2 Mg1 O1 84.48(4) 2 . ?
O2 Mg1 O1 91.55(4) 4_665 . ?
O1 Mg1 O1 92.02(6) 5_565 . ?
O1 Mg1 O1 92.02(6) 3_665 . ?
C1 O1 Mg1 127.35(10) . . ?
C1 O2 Mg1 127.35(10) . 2_654 ?
O1 C1 O2 128.64(13) . . ?
O1 C1 H1 115.7 . . ?
O2 C1 H1 115.7 . . ?
N2 N1 N1 92.8(18) 5 5 ?
N2 N1 N1 87.8(18) 5 3 ?
N1 N1 N1 60.000(2) 5 3 ?
N2 N1 N2 50.4(18) 5 3 ?
N1 N1 N2 43.0(6) 5 3 ?
N1 N1 N2 71.4(12) 3 3 ?
N2 N1 N2 47.6(17) 5 . ?
N1 N1 N2 65.2(11) 5 . ?
N1 N1 N2 40.8(4) 3 . ?
N2 N1 N2 44.3(12) 3 . ?
N2 N1 H11 107(5) 5 . ?
N1 N1 H11 153(6) 5 . ?
N1 N1 H11 101(4) 3 . ?
N2 N1 H11 155(3) 3 . ?
N2 N1 H11 114.4(13) . . ?
N2 N1 H12 71(3) 5 . ?
N1 N1 H12 100(6) 5 . ?
N1 N1 H12 151(3) 3 . ?
N2 N1 H12 80(3) 3 . ?
N2 N1 H12 113.6(12) . . ?
H11 N1 H12 104.5(14) . . ?
N2 N1 H13 148(4) 5 . ?
N1 N1 H13 56(3) 5 . ?
N1 N1 H13 83(3) 3 . ?
N2 N1 H13 98(4) 3 . ?
N2 N1 H13 113.9(12) . . ?
H11 N1 H13 105.1(14) . . ?
H12 N1 H13 104.3(14) . . ?
N1 N2 N2 86.6(19) 3 5 ?
N1 N2 N2 91.6(18) 3 3 ?
N2 N2 N2 60.000(2) 5 3 ?
N1 N2 N1 49.2(18) 3 5 ?
N2 N2 N1 70.9(11) 5 5 ?
N2 N2 N1 43.0(5) 3 5 ?
N1 N2 N1 46.4(17) 3 . ?
N2 N2 N1 40.8(4) 5 . ?
N2 N2 N1 64.8(11) 3 . ?
N1 N2 N1 43.4(12) 5 . ?
N1 N2 H21 157(5) 3 . ?
N2 N2 H21 77(2) 5 . ?
N2 N2 H21 94(7) 3 . ?
N1 N2 H21 135(6) 5 . ?
N1 N2 H21 117.4(17) . . ?
N1 N2 H22 93(5) 3 . ?
N2 N2 H22 134(6) 5 . ?
N2 N2 H22 74(6) 3 . ?
N1 N2 H22 74(2) 5 . ?
N1 N2 H22 117.1(17) . . ?
H21 N2 H22 110.6(18) . . ?

loop_
_geom_hbond_atom_site_label_D
_geom_hbond_atom_site_label_H
_geom_hbond_atom_site_label_A
_geom_hbond_distance_DH
_geom_hbond_distance_HA
_geom_hbond_distance_DA
_geom_hbond_angle_DHA
_geom_hbond_site_symmetry_A
N1 H11 O1 0.908(10) 1.99(2) 2.872(14) 163(2) .
N1 H11 O2 0.908(10) 2.63(3) 3.386(14) 141(3) .
N1 H12 O2 0.914(10) 2.24(2) 3.14(2) 168(4) 6
N1 H12 O1 0.914(10) 2.52(7) 3.052(16) 117(6) 5
N1 H13 N2 0.909(10) 2.17(5) 2.949(7) 143(6) 4_554
N1 H13 N2 0.909(10) 2.32(6) 3.120(7) 146(8) 2_554
N1 H13 N2 0.909(10) 2.36(8) 2.974(9) 125(8) 6_554
N2 H22 O2 0.886(10) 2.23(5) 3.063(14) 156(9) 4
N2 H22 O1 0.886(10) 2.50(10) 3.15(2) 130(9) 3

_diffrn_measured_fraction_theta_max 0.997
_diffrn_reflns_theta_full        28.19
_diffrn_measured_fraction_theta_full 0.997
_refine_diff_density_max         0.189
_refine_diff_density_min         -0.201
_refine_diff_density_rms         0.038
