Repository: USFmatscilab/Hybrid-Formate-Perovskites

# Hybrid-Perovskite
Hybrid formate perovskites obtained after full ionic and supercell relaxations from initial experimental structure. Both cif and POSCAR files available.

Relaxations used PBE+D3 with PAW pseudopotentials through VASP.

We have done calculations on 110k structure

References
1. S. Chen, R. Shang, K.-L. Hu, Z.-M. Wang, and S. Gao, Inorg. Chem. Front. 1, 83 (2014).

File: HAZ-X-(HCOO)3/HAZ-Mn-(HCOO)3/Experimental-disodered/Mn-110K-Pna21.cif
####################################################################### 
# 
# This file contains crystal structure data downloaded from the 
# Cambridge Structural Database (CSD) hosted by the Cambridge 
# Crystallographic Data Centre (CCDC).
# 
# Full information about CCDC data access policies and citation 
# guidelines are available at http://www.ccdc.cam.ac.uk/access/V1 
# 
# Audit and citation data items may have been added by the CCDC. 
# Please retain this information to preserve the provenance of 
# this file and to allow appropriate attribution of the data. 
# 
#######################################################################

data_1Mn-110K
_audit_block_doi                 10.5517/cc115btc
_database_code_depnum_ccdc_archive 'CCDC 958452'
loop_
_citation_id
_citation_doi
_citation_year
1 10.1039/C3QI00034F 2014
_audit_update_record             
;
2013-11-14 deposited with the CCDC.	2022-08-18 downloaded from the CCDC.
;

_audit_creation_method           SHELXL-97
_chemical_name_systematic        
; 
 ? 
;
_chemical_name_common            ?
_chemical_melting_point          ?
_chemical_formula_moiety         ?
_chemical_formula_sum            'C3 H8 Mn N2 O6'
_chemical_formula_weight         223.05

loop_
_atom_type_symbol
_atom_type_description
_atom_type_scat_dispersion_real
_atom_type_scat_dispersion_imag
_atom_type_scat_source
C C 0.0033 0.0016 'International Tables Vol C Tables 4.2.6.8 and 6.1.1.4'
H H 0.0000 0.0000 'International Tables Vol C Tables 4.2.6.8 and 6.1.1.4'
N N 0.0061 0.0033 'International Tables Vol C Tables 4.2.6.8 and 6.1.1.4'
O O 0.0106 0.0060 'International Tables Vol C Tables 4.2.6.8 and 6.1.1.4'
Mn Mn 0.3368 0.7283 'International Tables Vol C Tables 4.2.6.8 and 6.1.1.4'

_symmetry_cell_setting           Orthorhombic
_symmetry_space_group_name_H-M   'P na2(1)'

loop_
_symmetry_equiv_pos_as_xyz
'x, y, z'
'-x, -y, z+1/2'
'x+1/2, -y+1/2, z'
'-x+1/2, y+1/2, z+1/2'

_cell_length_a                   8.9319(3)
_cell_length_b                   7.8190(2)
_cell_length_c                   11.6928(5)
_cell_angle_alpha                90.00
_cell_angle_beta                 90.00
_cell_angle_gamma                90.00
_cell_volume                     816.61(5)
_cell_formula_units_Z            4
_cell_measurement_temperature    110.0
_cell_measurement_reflns_used    6413
_cell_measurement_theta_min      3.40
_cell_measurement_theta_max      28.70

_exptl_crystal_description       block
_exptl_crystal_colour            colorless
_exptl_crystal_size_max          0.38
_exptl_crystal_size_mid          0.32
_exptl_crystal_size_min          0.22
_exptl_crystal_density_meas      ?
_exptl_crystal_density_diffrn    1.814
_exptl_crystal_density_method    'not measured'
_exptl_crystal_F_000             452
_exptl_absorpt_coefficient_mu    1.613
_exptl_absorpt_correction_type   multi-scan
_exptl_absorpt_correction_T_min  0.657
_exptl_absorpt_correction_T_max  0.705
_exptl_absorpt_process_details   
;
multi-scan from symmetry-related measurements 
 Sortav (Blessing 1995, 1997)
;

_exptl_special_details           
; 
 ? 
;

_diffrn_ambient_temperature      110.0
_diffrn_radiation_wavelength     0.71073
_diffrn_radiation_type           MoK\a
_diffrn_radiation_source         'fine-focus sealed tube'
_diffrn_radiation_monochromator  graphite
_diffrn_measurement_device_type  'NONIUS KappaCCD'
_diffrn_measurement_method       CCD
_diffrn_detector_area_resol_mean 9
_diffrn_standards_number         ?
_diffrn_standards_interval_count ?
_diffrn_standards_interval_time  ?
_diffrn_standards_decay_%        0
_diffrn_reflns_number            15236
_diffrn_reflns_av_R_equivalents  0.0666
_diffrn_reflns_av_sigmaI/netI    0.0529
_diffrn_reflns_limit_h_min       -11
_diffrn_reflns_limit_h_max       12
_diffrn_reflns_limit_k_min       -10
_diffrn_reflns_limit_k_max       10
_diffrn_reflns_limit_l_min       -15
_diffrn_reflns_limit_l_max       15
_diffrn_reflns_theta_min         3.46
_diffrn_reflns_theta_max         28.68
_reflns_number_total             2093
_reflns_number_gt                1540
_reflns_threshold_expression     >2sigma(I)

_computing_data_collection       'KappaCCD (Nonius B. V., 1998)'
_computing_cell_refinement       'HKL Scalepack (Otwinowski & Minor, 1997)'
_computing_data_reduction        
'HKL Denzo (Otwinowski & Minor, 1997) & maXus (Mackay et al., 1998)'
_computing_structure_solution    'SHELXS-97 (Sheldrick, 1997)'
_computing_structure_refinement  'SHELXL-97 (Sheldrick, 1997)'
_computing_molecular_graphics    'Bruker SHELXTL V5.1 (Sheldrick, 1998)'
_computing_publication_material  'SHELXL-97 (Sheldrick, 1997)'

_refine_special_details          
; 
 Refinement of F^2^ against ALL reflections.  The weighted R-factor wR and 
 goodness of fit S are based on F^2^, conventional R-factors R are based 
 on F, with F set to zero for negative F^2^. The threshold expression of 
 F^2^ > 2sigma(F^2^) is used only for calculating R-factors(gt) etc. and is 
 not relevant to the choice of reflections for refinement.  R-factors based 
 on F^2^ are statistically about twice as large as those based on F, and R- 
 factors based on ALL data will be even larger. 
;

_refine_ls_structure_factor_coef Fsqd
_refine_ls_matrix_type           full
_refine_ls_weighting_scheme      calc
_refine_ls_weighting_details     
'calc w=1/[\s^2^(Fo^2^)+(0.0222P)^2^+0.0000P] where P=(Fo^2^+2Fc^2^)/3'
_atom_sites_solution_primary     direct
_atom_sites_solution_secondary   difmap
_atom_sites_solution_hydrogens   geom
_refine_ls_hydrogen_treatment    mixed
_refine_ls_extinction_method     SHELXL
_refine_ls_extinction_coef       0.0418(15)
_refine_ls_extinction_expression Fc^*^=kFc[1+0.001xFc^2^\l^3^/sin(2\q)]^-1/4^
_refine_ls_abs_structure_details 'Flack H D (1983), Acta Cryst. A39, 876-881'
_refine_ls_abs_structure_Flack   0.242(19)
_refine_ls_number_reflns         2093
_refine_ls_number_parameters     118
_refine_ls_number_restraints     6
_refine_ls_R_factor_all          0.0465
_refine_ls_R_factor_gt           0.0248
_refine_ls_wR_factor_ref         0.0461
_refine_ls_wR_factor_gt          0.0435
_refine_ls_goodness_of_fit_ref   0.912
_refine_ls_restrained_S_all      0.911
_refine_ls_shift/su_max          0.001
_refine_ls_shift/su_mean         0.000

loop_
_atom_site_label
_atom_site_type_symbol
_atom_site_fract_x
_atom_site_fract_y
_atom_site_fract_z
_atom_site_U_iso_or_equiv
_atom_site_adp_type
_atom_site_occupancy
_atom_site_symmetry_multiplicity
_atom_site_calc_flag
_atom_site_refinement_flags
_atom_site_disorder_assembly
_atom_site_disorder_group
Mn1 Mn 0.53490(3) 0.49922(4) 0.11104(5) 0.01126(8) Uani 1 1 d . . .
O1 O 0.31966(14) 0.42128(18) 0.18221(14) 0.0169(3) Uani 1 1 d . . .
O2 O 0.13175(14) 0.23492(17) 0.18051(14) 0.0159(3) Uani 1 1 d . . .
O3 O 0.43476(15) 0.73020(17) 0.03895(13) 0.0168(3) Uani 1 1 d . . .
O4 O 0.24803(15) 0.91785(17) 0.03713(14) 0.0157(3) Uani 1 1 d . . .
O5 O 0.56268(16) 0.6486(2) 0.26863(12) 0.0158(3) Uani 1 1 d . . .
O6 O 0.51277(16) 0.6420(2) 0.45494(13) 0.0182(3) Uani 1 1 d . . .
C1 C 0.2645(2) 0.2794(3) 0.1572(2) 0.0182(5) Uani 1 1 d . . .
H1 H 0.3262 0.1996 0.1180 0.022 Uiso 1 1 calc R . .
C2 C 0.3178(2) 0.7929(3) 0.07906(18) 0.0177(5) Uani 1 1 d . . .
H2 H 0.2783 0.7424 0.1465 0.021 Uiso 1 1 calc R . .
C3 C 0.5390(2) 0.5709(3) 0.3612(2) 0.0171(5) Uani 1 1 d . . .
H3 H 0.5411 0.4494 0.3598 0.021 Uiso 1 1 calc R . .
N1 N 0.0674(3) 0.50502(19) 0.3415(2) 0.0152(5) Uani 1 1 d D . .
H11 H 0.0810 0.6106 0.3105 0.023 Uiso 1 1 calc R . .
H12 H 0.0792 0.4241 0.2863 0.023 Uiso 1 1 calc R . .
H13 H 0.1359 0.4878 0.3980 0.023 Uiso 1 1 calc R . .
N2 N -0.0821(3) 0.4932(2) 0.3888(2) 0.0235(6) Uani 1 1 d D . .
H21 H -0.1013(18) 0.5897(15) 0.4289(17) 0.035 Uiso 1 1 d D . .
H22 H -0.0870(17) 0.4005(17) 0.4354(16) 0.035 Uiso 1 1 d D . .

loop_
_atom_site_aniso_label
_atom_site_aniso_U_11
_atom_site_aniso_U_22
_atom_site_aniso_U_33
_atom_site_aniso_U_23
_atom_site_aniso_U_13
_atom_site_aniso_U_12
Mn1 0.01151(13) 0.01022(12) 0.01205(13) -0.00015(12) 0.00035(17) 0.00008(11)
O1 0.0156(7) 0.0127(7) 0.0223(8) -0.0008(7) 0.0031(7) -0.0034(6)
O2 0.0140(7) 0.0147(7) 0.0191(8) -0.0008(7) 0.0010(7) -0.0036(6)
O3 0.0158(7) 0.0165(7) 0.0181(8) 0.0009(7) 0.0035(7) 0.0038(6)
O4 0.0169(7) 0.0121(7) 0.0181(8) 0.0029(7) 0.0031(7) 0.0021(6)
O5 0.0200(8) 0.0149(8) 0.0124(9) 0.0016(6) 0.0013(6) -0.0031(7)
O6 0.0257(8) 0.0166(8) 0.0124(9) -0.0016(7) 0.0017(7) -0.0017(7)
C1 0.0175(11) 0.0171(10) 0.0199(13) -0.0021(9) 0.0022(9) 0.0001(9)
C2 0.0202(11) 0.0174(10) 0.0154(15) 0.0010(9) 0.0036(9) 0.0014(9)
C3 0.0183(15) 0.0141(9) 0.0190(11) -0.0001(11) -0.0020(10) -0.0009(9)
N1 0.0207(12) 0.0120(10) 0.0129(14) -0.0010(9) -0.0024(9) 0.0011(9)
N2 0.0135(12) 0.0255(13) 0.0314(18) 0.0024(10) 0.0081(12) 0.0018(9)

_geom_special_details            
; 
 All esds (except the esd in the dihedral angle between two l.s. planes) 
 are estimated using the full covariance matrix.  The cell esds are taken 
 into account individually in the estimation of esds in distances, angles 
 and torsion angles; correlations between esds in cell parameters are only 
 used when they are defined by crystal symmetry.  An approximate (isotropic) 
 treatment of cell esds is used for estimating esds involving l.s. planes. 
;

loop_
_geom_bond_atom_site_label_1
_geom_bond_atom_site_label_2
_geom_bond_distance
_geom_bond_site_symmetry_2
_geom_bond_publ_flag
Mn1 O6 2.1752(16) 2_664 ?
Mn1 O2 2.1817(15) 3 ?
Mn1 O1 2.1818(13) . ?
Mn1 O3 2.1845(15) . ?
Mn1 O4 2.1888(14) 3_565 ?
Mn1 O5 2.1958(16) . ?
O1 C1 1.249(2) . ?
O2 C1 1.265(2) . ?
O2 Mn1 2.1817(15) 3_455 ?
O3 C2 1.245(2) . ?
O4 C2 1.259(2) . ?
O4 Mn1 2.1888(14) 3_465 ?
O5 C3 1.260(3) . ?
O6 C3 1.251(3) . ?
O6 Mn1 2.1752(16) 2_665 ?
C1 H1 0.9500 . ?
C2 H2 0.9500 . ?
C3 H3 0.9500 . ?
N1 N2 1.448(2) . ?
N1 H11 0.9100 . ?
N1 H12 0.9100 . ?
N1 H13 0.9100 . ?
N2 H21 0.905(9) . ?
N2 H22 0.908(9) . ?

loop_
_geom_angle_atom_site_label_1
_geom_angle_atom_site_label_2
_geom_angle_atom_site_label_3
_geom_angle
_geom_angle_site_symmetry_1
_geom_angle_site_symmetry_3
_geom_angle_publ_flag
O6 Mn1 O2 87.94(6) 2_664 3 ?
O6 Mn1 O1 90.33(6) 2_664 . ?
O2 Mn1 O1 88.45(6) 3 . ?
O6 Mn1 O3 90.90(6) 2_664 . ?
O2 Mn1 O3 178.71(7) 3 . ?
O1 Mn1 O3 90.99(5) . . ?
O6 Mn1 O4 89.39(6) 2_664 3_565 ?
O2 Mn1 O4 92.91(5) 3 3_565 ?
O1 Mn1 O4 178.60(7) . 3_565 ?
O3 Mn1 O4 87.64(5) . 3_565 ?
O6 Mn1 O5 175.05(6) 2_664 . ?
O2 Mn1 O5 95.11(6) 3 . ?
O1 Mn1 O5 85.87(6) . . ?
O3 Mn1 O5 86.01(6) . . ?
O4 Mn1 O5 94.33(6) 3_565 . ?
C1 O1 Mn1 120.43(14) . . ?
C1 O2 Mn1 121.44(14) . 3_455 ?
C2 O3 Mn1 121.56(14) . . ?
C2 O4 Mn1 120.47(14) . 3_465 ?
C3 O5 Mn1 116.49(13) . . ?
C3 O6 Mn1 123.11(14) . 2_665 ?
O1 C1 O2 124.3(2) . . ?
O1 C1 H1 117.9 . . ?
O2 C1 H1 117.9 . . ?
O3 C2 O4 125.0(2) . . ?
O3 C2 H2 117.5 . . ?
O4 C2 H2 117.5 . . ?
O6 C3 O5 124.77(18) . . ?
O6 C3 H3 117.6 . . ?
O5 C3 H3 117.6 . . ?
N2 N1 H11 109.5 . . ?
N2 N1 H12 109.5 . . ?
H11 N1 H12 109.5 . . ?
N2 N1 H13 109.5 . . ?
H11 N1 H13 109.5 . . ?
H12 N1 H13 109.5 . . ?
N1 N2 H21 108.6(9) . . ?
N1 N2 H22 109.0(9) . . ?
H21 N2 H22 110.2(13) . . ?

loop_
_geom_hbond_atom_site_label_D
_geom_hbond_atom_site_label_H
_geom_hbond_atom_site_label_A
_geom_hbond_distance_DH
_geom_hbond_distance_HA
_geom_hbond_distance_DA
_geom_hbond_angle_DHA
_geom_hbond_site_symmetry_A
N1 H11 O5 0.91 1.95 2.840(2) 164.6 3_465
N1 H11 O6 0.91 2.64 3.101(3) 112.3 3_465
N1 H12 O2 0.91 1.98 2.887(3) 171.1 .
N1 H12 O1 0.91 2.47 2.996(3) 117.2 .
N1 H13 O4 0.91 2.01 2.901(3) 167.6 4_545
N2 H21 O6 0.905(9) 2.352(13) 3.075(3) 136.8(10) 3_465
N2 H22 O3 0.908(9) 2.256(15) 3.007(3) 139.8(13) 4_545

_diffrn_measured_fraction_theta_max 0.999
_diffrn_reflns_theta_full        28.68
_diffrn_measured_fraction_theta_full 0.999
_refine_diff_density_max         0.276
_refine_diff_density_min         -0.289
_refine_diff_density_rms         0.061

File: HAZ-X-(HCOO)3/HAZ-Mn-(HCOO)3/Experimental-disodered/Mn-200K-Pna21.cif
####################################################################### 
# 
# This file contains crystal structure data downloaded from the 
# Cambridge Structural Database (CSD) hosted by the Cambridge 
# Crystallographic Data Centre (CCDC).
# 
# Full information about CCDC data access policies and citation 
# guidelines are available at http://www.ccdc.cam.ac.uk/access/V1 
# 
# Audit and citation data items may have been added by the CCDC. 
# Please retain this information to preserve the provenance of 
# this file and to allow appropriate attribution of the data. 
# 
#######################################################################

data_1Mn-200K
_audit_block_doi                 10.5517/cc115bvd
_database_code_depnum_ccdc_archive 'CCDC 958453'
loop_
_citation_id
_citation_doi
_citation_year
1 10.1039/C3QI00034F 2014
_audit_update_record             
;
2013-11-14 deposited with the CCDC.	2022-08-18 downloaded from the CCDC.
;

_audit_creation_method           SHELXL-97
_chemical_name_systematic        
; 
 ? 
;
_chemical_name_common            ?
_chemical_melting_point          ?
_chemical_formula_moiety         ?
_chemical_formula_sum            'C3 H8 Mn N2 O6'
_chemical_formula_weight         223.05

loop_
_atom_type_symbol
_atom_type_description
_atom_type_scat_dispersion_real
_atom_type_scat_dispersion_imag
_atom_type_scat_source
C C 0.0033 0.0016 'International Tables Vol C Tables 4.2.6.8 and 6.1.1.4'
H H 0.0000 0.0000 'International Tables Vol C Tables 4.2.6.8 and 6.1.1.4'
N N 0.0061 0.0033 'International Tables Vol C Tables 4.2.6.8 and 6.1.1.4'
O O 0.0106 0.0060 'International Tables Vol C Tables 4.2.6.8 and 6.1.1.4'
Mn Mn 0.3368 0.7283 'International Tables Vol C Tables 4.2.6.8 and 6.1.1.4'

_symmetry_cell_setting           Orthorhombic
_symmetry_space_group_name_H-M   'P na2(1)'

loop_
_symmetry_equiv_pos_as_xyz
'x, y, z'
'-x, -y, z+1/2'
'x+1/2, -y+1/2, z'
'-x+1/2, y+1/2, z+1/2'

_cell_length_a                   8.9503(3)
_cell_length_b                   7.8214(2)
_cell_length_c                   11.7189(5)
_cell_angle_alpha                90.00
_cell_angle_beta                 90.00
_cell_angle_gamma                90.00
_cell_volume                     820.37(5)
_cell_formula_units_Z            4
_cell_measurement_temperature    200.0
_cell_measurement_reflns_used    5929
_cell_measurement_theta_min      3.395
_cell_measurement_theta_max      28.700

_exptl_crystal_description       block
_exptl_crystal_colour            colorless
_exptl_crystal_size_max          0.38
_exptl_crystal_size_mid          0.32
_exptl_crystal_size_min          0.22
_exptl_crystal_density_meas      ?
_exptl_crystal_density_diffrn    1.806
_exptl_crystal_density_method    'not measured'
_exptl_crystal_F_000             452
_exptl_absorpt_coefficient_mu    1.606
_exptl_absorpt_correction_type   multi-scan
_exptl_absorpt_correction_T_min  0.642
_exptl_absorpt_correction_T_max  0.708
_exptl_absorpt_process_details   
;
multi-scan from symmetry-related measurements 
 Sortav (Blessing 1995, 1997)
;

_exptl_special_details           
; 
 ? 
;

_diffrn_ambient_temperature      200.0
_diffrn_radiation_wavelength     0.71073
_diffrn_radiation_type           MoK\a
_diffrn_radiation_source         'fine-focus sealed tube'
_diffrn_radiation_monochromator  graphite
_diffrn_measurement_device_type  'NONIUS KappaCCD'
_diffrn_measurement_method       CCD
_diffrn_detector_area_resol_mean 9
_diffrn_standards_number         ?
_diffrn_standards_interval_count ?
_diffrn_standards_interval_time  ?
_diffrn_standards_decay_%        0
_diffrn_reflns_number            15362
_diffrn_reflns_av_R_equivalents  0.0700
_diffrn_reflns_av_sigmaI/netI    0.0612
_diffrn_reflns_limit_h_min       -11
_diffrn_reflns_limit_h_max       12
_diffrn_reflns_limit_k_min       -10
_diffrn_reflns_limit_k_max       10
_diffrn_reflns_limit_l_min       -15
_diffrn_reflns_limit_l_max       15
_diffrn_reflns_theta_min         3.46
_diffrn_reflns_theta_max         28.68
_reflns_number_total             2101
_reflns_number_gt                1439
_reflns_threshold_expression     >2sigma(I)

_computing_data_collection       'KappaCCD (Nonius B. V., 1998)'
_computing_cell_refinement       'HKL Scalepack (Otwinowski & Minor, 1997)'
_computing_data_reduction        
'HKL Denzo (Otwinowski & Minor, 1997) & maXus (Mackay et al., 1998)'
_computing_structure_solution    'SHELXS-97 (Sheldrick, 1997)'
_computing_structure_refinement  'SHELXL-97 (Sheldrick, 1997)'
_computing_molecular_graphics    'Bruker SHELXTL V5.1 (Sheldrick, 1998)'
_computing_publication_material  'SHELXL-97 (Sheldrick, 1997)'

_refine_special_details          
; 
 Refinement of F^2^ against ALL reflections.  The weighted R-factor wR and 
 goodness of fit S are based on F^2^, conventional R-factors R are based 
 on F, with F set to zero for negative F^2^. The threshold expression of 
 F^2^ > 2sigma(F^2^) is used only for calculating R-factors(gt) etc. and is 
 not relevant to the choice of reflections for refinement.  R-factors based 
 on F^2^ are statistically about twice as large as those based on F, and R- 
 factors based on ALL data will be even larger. 
;

_refine_ls_structure_factor_coef Fsqd
_refine_ls_matrix_type           full
_refine_ls_weighting_scheme      calc
_refine_ls_weighting_details     
'calc w=1/[\s^2^(Fo^2^)+(0.0194P)^2^+0.0000P] where P=(Fo^2^+2Fc^2^)/3'
_atom_sites_solution_primary     direct
_atom_sites_solution_secondary   difmap
_atom_sites_solution_hydrogens   geom
_refine_ls_hydrogen_treatment    mixed
_refine_ls_extinction_method     SHELXL
_refine_ls_extinction_coef       0.0449(15)
_refine_ls_extinction_expression Fc^*^=kFc[1+0.001xFc^2^\l^3^/sin(2\q)]^-1/4^
_refine_ls_abs_structure_details 'Flack H D (1983), Acta Cryst. A39, 876-881'
_refine_ls_abs_structure_Flack   0.27(2)
_refine_ls_number_reflns         2101
_refine_ls_number_parameters     118
_refine_ls_number_restraints     6
_refine_ls_R_factor_all          0.0530
_refine_ls_R_factor_gt           0.0243
_refine_ls_wR_factor_ref         0.0438
_refine_ls_wR_factor_gt          0.0408
_refine_ls_goodness_of_fit_ref   0.885
_refine_ls_restrained_S_all      0.884
_refine_ls_shift/su_max          0.001
_refine_ls_shift/su_mean         0.000

loop_
_atom_site_label
_atom_site_type_symbol
_atom_site_fract_x
_atom_site_fract_y
_atom_site_fract_z
_atom_site_U_iso_or_equiv
_atom_site_adp_type
_atom_site_occupancy
_atom_site_symmetry_multiplicity
_atom_site_calc_flag
_atom_site_refinement_flags
_atom_site_disorder_assembly
_atom_site_disorder_group
Mn1 Mn 0.53371(3) 0.49939(5) 0.11121(6) 0.01572(9) Uani 1 1 d . . .
O1 O 0.31902(15) 0.41987(19) 0.18139(15) 0.0243(3) Uani 1 1 d . . .
O2 O 0.13123(15) 0.23482(18) 0.17986(14) 0.0233(4) Uani 1 1 d . . .
O3 O 0.43348(16) 0.73024(18) 0.03992(14) 0.0241(4) Uani 1 1 d . . .
O4 O 0.24640(15) 0.91657(18) 0.03761(15) 0.0226(3) Uani 1 1 d . . .
O5 O 0.56163(16) 0.6471(2) 0.26898(13) 0.0227(4) Uani 1 1 d . . .
O6 O 0.51291(18) 0.6408(2) 0.45460(14) 0.0261(4) Uani 1 1 d . . .
C1 C 0.2630(3) 0.2789(3) 0.1556(2) 0.0256(6) Uani 1 1 d . . .
H1 H 0.3235 0.1998 0.1150 0.031 Uiso 1 1 calc R . .
C2 C 0.3166(3) 0.7924(3) 0.07878(19) 0.0255(6) Uani 1 1 d . . .
H2 H 0.2767 0.7414 0.1457 0.031 Uiso 1 1 calc R . .
C3 C 0.5376(2) 0.5701(3) 0.3615(3) 0.0242(6) Uani 1 1 d . . .
H3 H 0.5385 0.4487 0.3601 0.029 Uiso 1 1 calc R . .
N1 N 0.0681(3) 0.5051(2) 0.3419(2) 0.0234(6) Uani 1 1 d D . .
H11 H 0.0821 0.6116 0.3125 0.035 Uiso 1 1 calc R . .
H12 H 0.0804 0.4258 0.2858 0.035 Uiso 1 1 calc R . .
H13 H 0.1359 0.4861 0.3984 0.035 Uiso 1 1 calc R . .
N2 N -0.0813(3) 0.4919(2) 0.3880(3) 0.0366(8) Uani 1 1 d D . .
H21 H -0.1023(18) 0.5912(16) 0.4255(19) 0.055 Uiso 1 1 d D . .
H22 H -0.0854(18) 0.4023(19) 0.4369(17) 0.055 Uiso 1 1 d D . .

loop_
_atom_site_aniso_label
_atom_site_aniso_U_11
_atom_site_aniso_U_22
_atom_site_aniso_U_33
_atom_site_aniso_U_23
_atom_site_aniso_U_13
_atom_site_aniso_U_12
Mn1 0.01621(13) 0.01429(12) 0.01665(14) -0.00008(13) 0.0008(2) 0.00005(12)
O1 0.0219(8) 0.0193(7) 0.0316(9) -0.0034(8) 0.0046(7) -0.0068(7)
O2 0.0211(8) 0.0215(7) 0.0274(9) -0.0034(8) 0.0020(7) -0.0054(7)
O3 0.0233(8) 0.0226(8) 0.0264(10) 0.0028(8) 0.0068(7) 0.0077(6)
O4 0.0211(7) 0.0189(7) 0.0277(9) 0.0052(7) 0.0039(7) 0.0042(7)
O5 0.0292(9) 0.0213(8) 0.0175(10) 0.0023(7) 0.0017(7) -0.0041(8)
O6 0.0391(10) 0.0225(9) 0.0166(10) -0.0013(8) 0.0027(8) -0.0041(8)
C1 0.0253(12) 0.0230(11) 0.0286(15) -0.0058(10) 0.0080(10) -0.0032(10)
C2 0.0255(11) 0.0237(11) 0.0272(18) 0.0045(10) 0.0051(10) 0.0028(10)
C3 0.0297(19) 0.0186(9) 0.0244(12) -0.0003(13) -0.0031(12) -0.0026(10)
N1 0.0318(15) 0.0187(11) 0.0195(16) -0.0010(10) -0.0025(11) 0.0004(10)
N2 0.0226(15) 0.0364(15) 0.051(2) 0.0063(12) 0.0099(15) 0.0040(11)

_geom_special_details            
; 
 All esds (except the esd in the dihedral angle between two l.s. planes) 
 are estimated using the full covariance matrix.  The cell esds are taken 
 into account individually in the estimation of esds in distances, angles 
 and torsion angles; correlations between esds in cell parameters are only 
 used when they are defined by crystal symmetry.  An approximate (isotropic) 
 treatment of cell esds is used for estimating esds involving l.s. planes. 
;

loop_
_geom_bond_atom_site_label_1
_geom_bond_atom_site_label_2
_geom_bond_distance
_geom_bond_site_symmetry_2
_geom_bond_publ_flag
Mn1 O6 2.1784(18) 2_664 ?
Mn1 O1 2.1808(14) . ?
Mn1 O3 2.1824(16) . ?
Mn1 O2 2.1828(16) 3 ?
Mn1 O4 2.1909(15) 3_565 ?
Mn1 O5 2.1943(17) . ?
O1 C1 1.248(3) . ?
O2 C1 1.261(3) . ?
O2 Mn1 2.1828(16) 3_455 ?
O3 C2 1.241(3) . ?
O4 C2 1.253(2) . ?
O4 Mn1 2.1909(15) 3_465 ?
O5 C3 1.258(3) . ?
O6 C3 1.243(3) . ?
O6 Mn1 2.1784(18) 2_665 ?
C1 H1 0.9500 . ?
C2 H2 0.9500 . ?
C3 H3 0.9500 . ?
N1 N2 1.446(2) . ?
N1 H11 0.9100 . ?
N1 H12 0.9100 . ?
N1 H13 0.9100 . ?
N2 H21 0.912(9) . ?
N2 H22 0.906(9) . ?

loop_
_geom_angle_atom_site_label_1
_geom_angle_atom_site_label_2
_geom_angle_atom_site_label_3
_geom_angle
_geom_angle_site_symmetry_1
_geom_angle_site_symmetry_3
_geom_angle_publ_flag
O6 Mn1 O1 90.31(6) 2_664 . ?
O6 Mn1 O3 90.88(6) 2_664 . ?
O1 Mn1 O3 91.04(5) . . ?
O6 Mn1 O2 87.97(6) 2_664 3 ?
O1 Mn1 O2 88.51(6) . 3 ?
O3 Mn1 O2 178.76(7) . 3 ?
O6 Mn1 O4 89.18(7) 2_664 3_565 ?
O1 Mn1 O4 178.55(7) . 3_565 ?
O3 Mn1 O4 87.61(6) . 3_565 ?
O2 Mn1 O4 92.83(5) 3 3_565 ?
O6 Mn1 O5 175.36(6) 2_664 . ?
O1 Mn1 O5 86.14(6) . . ?
O3 Mn1 O5 86.21(6) . . ?
O2 Mn1 O5 94.91(7) 3 . ?
O4 Mn1 O5 94.29(6) 3_565 . ?
C1 O1 Mn1 120.96(15) . . ?
C1 O2 Mn1 121.35(14) . 3_455 ?
C2 O3 Mn1 122.05(14) . . ?
C2 O4 Mn1 121.09(15) . 3_465 ?
C3 O5 Mn1 117.05(14) . . ?
C3 O6 Mn1 123.34(15) . 2_665 ?
O1 C1 O2 124.2(2) . . ?
O1 C1 H1 117.9 . . ?
O2 C1 H1 117.9 . . ?
O3 C2 O4 125.8(2) . . ?
O3 C2 H2 117.1 . . ?
O4 C2 H2 117.1 . . ?
O6 C3 O5 125.01(19) . . ?
O6 C3 H3 117.5 . . ?
O5 C3 H3 117.5 . . ?
N2 N1 H11 109.5 . . ?
N2 N1 H12 109.5 . . ?
H11 N1 H12 109.5 . . ?
N2 N1 H13 109.5 . . ?
H11 N1 H13 109.5 . . ?
H12 N1 H13 109.5 . . ?
N1 N2 H21 108.1(9) . . ?
N1 N2 H22 109.2(9) . . ?
H21 N2 H22 110.2(13) . . ?

loop_
_geom_hbond_atom_site_label_D
_geom_hbond_atom_site_label_H
_geom_hbond_atom_site_label_A
_geom_hbond_distance_DH
_geom_hbond_distance_HA
_geom_hbond_distance_DA
_geom_hbond_angle_DHA
_geom_hbond_site_symmetry_A
N1 H11 O5 0.91 1.96 2.852(3) 164.9 3_465
N1 H11 O6 0.91 2.63 3.108(3) 113.7 3_465
N1 H12 O2 0.91 1.99 2.897(3) 170.8 .
N1 H12 O1 0.91 2.46 3.004(3) 118.5 .
N1 H13 O4 0.91 2.02 2.915(3) 168.7 4_545
N2 H21 O6 0.912(9) 2.361(14) 3.094(3) 137.4(11) 3_465
N2 H22 O3 0.906(9) 2.262(15) 3.019(3) 140.7(14) 4_545

_diffrn_measured_fraction_theta_max 0.999
_diffrn_reflns_theta_full        28.68
_diffrn_measured_fraction_theta_full 0.999
_refine_diff_density_max         0.333
_refine_diff_density_min         -0.324
_refine_diff_density_rms         0.061

File: HAZ-X-(HCOO)3/HAZ-Mn-(HCOO)3/Experimental-disodered/Mn-290K-Pna21.cif
####################################################################### 
# 
# This file contains crystal structure data downloaded from the 
# Cambridge Structural Database (CSD) hosted by the Cambridge 
# Crystallographic Data Centre (CCDC).
# 
# Full information about CCDC data access policies and citation 
# guidelines are available at http://www.ccdc.cam.ac.uk/access/V1 
# 
# Audit and citation data items may have been added by the CCDC. 
# Please retain this information to preserve the provenance of 
# this file and to allow appropriate attribution of the data. 
# 
#######################################################################

data_1Mn-290K
_audit_block_doi                 10.5517/cc115bwf
_database_code_depnum_ccdc_archive 'CCDC 958454'
loop_
_citation_id
_citation_doi
_citation_year
1 10.1039/C3QI00034F 2014
_audit_update_record             
;
2013-11-14 deposited with the CCDC.	2022-08-18 downloaded from the CCDC.
;

_audit_creation_method           SHELXL-97
_chemical_name_systematic        
; 
 ? 
;
_chemical_name_common            ?
_chemical_melting_point          ?
_chemical_formula_moiety         ?
_chemical_formula_sum            'C3 H8 Mn N2 O6'
_chemical_formula_weight         223.05

loop_
_atom_type_symbol
_atom_type_description
_atom_type_scat_dispersion_real
_atom_type_scat_dispersion_imag
_atom_type_scat_source
C C 0.0033 0.0016 'International Tables Vol C Tables 4.2.6.8 and 6.1.1.4'
H H 0.0000 0.0000 'International Tables Vol C Tables 4.2.6.8 and 6.1.1.4'
N N 0.0061 0.0033 'International Tables Vol C Tables 4.2.6.8 and 6.1.1.4'
O O 0.0106 0.0060 'International Tables Vol C Tables 4.2.6.8 and 6.1.1.4'
Mn Mn 0.3368 0.7283 'International Tables Vol C Tables 4.2.6.8 and 6.1.1.4'

_symmetry_cell_setting           Orthorhombic
_symmetry_space_group_name_H-M   'P na2(1)'

loop_
_symmetry_equiv_pos_as_xyz
'x, y, z'
'-x, -y, z+1/2'
'x+1/2, -y+1/2, z'
'-x+1/2, y+1/2, z+1/2'

_cell_length_a                   8.9448(3)
_cell_length_b                   7.8403(3)
_cell_length_c                   11.7669(5)
_cell_angle_alpha                90.00
_cell_angle_beta                 90.00
_cell_angle_gamma                90.00
_cell_volume                     825.21(5)
_cell_formula_units_Z            4
_cell_measurement_temperature    290.0
_cell_measurement_reflns_used    6181
_cell_measurement_theta_min      3.395
_cell_measurement_theta_max      28.700

_exptl_crystal_description       block
_exptl_crystal_colour            colorless
_exptl_crystal_size_max          0.38
_exptl_crystal_size_mid          0.32
_exptl_crystal_size_min          0.22
_exptl_crystal_density_meas      ?
_exptl_crystal_density_diffrn    1.795
_exptl_crystal_density_method    'not measured'
_exptl_crystal_F_000             452
_exptl_absorpt_coefficient_mu    1.597
_exptl_absorpt_correction_type   multi-scan
_exptl_absorpt_correction_T_min  0.621
_exptl_absorpt_correction_T_max  0.710
_exptl_absorpt_process_details   
;
multi-scan from symmetry-related measurements 
 Sortav (Blessing 1995, 1997)
;

_diffrn_ambient_temperature      290.0
_diffrn_radiation_wavelength     0.71073
_diffrn_radiation_type           MoK\a
_diffrn_radiation_source         'fine-focus sealed tube'
_diffrn_radiation_monochromator  graphite
_diffrn_measurement_device_type  'NONIUS KappaCCD'
_diffrn_measurement_method       CCD
_diffrn_detector_area_resol_mean 9
_diffrn_standards_number         ?
_diffrn_standards_interval_count ?
_diffrn_standards_interval_time  ?
_diffrn_standards_decay_%        0
_diffrn_reflns_number            15111
_diffrn_reflns_av_R_equivalents  0.0725
_diffrn_reflns_av_sigmaI/netI    0.0658
_diffrn_reflns_limit_h_min       -11
_diffrn_reflns_limit_h_max       12
_diffrn_reflns_limit_k_min       -10
_diffrn_reflns_limit_k_max       10
_diffrn_reflns_limit_l_min       -15
_diffrn_reflns_limit_l_max       15
_diffrn_reflns_theta_min         3.46
_diffrn_reflns_theta_max         28.71
_reflns_number_total             2113
_reflns_number_gt                1378
_reflns_threshold_expression     >2sigma(I)

_computing_data_collection       'KappaCCD (Nonius B. V., 1998)'
_computing_cell_refinement       'HKL Scalepack (Otwinowski & Minor, 1997)'
_computing_data_reduction        
'HKL Denzo (Otwinowski & Minor, 1997) & maXus (Mackay et al., 1998)'
_computing_structure_solution    'SHELXS-97 (Sheldrick, 1997)'
_computing_structure_refinement  'SHELXL-97 (Sheldrick, 1997)'
_computing_molecular_graphics    'Bruker SHELXTL V5.1 (Sheldrick, 1998)'
_computing_publication_material  'SHELXL-97 (Sheldrick, 1997)'

_refine_special_details          
; 
 Refinement of F^2^ against ALL reflections.  The weighted R-factor wR and 
 goodness of fit S are based on F^2^, conventional R-factors R are based 
 on F, with F set to zero for negative F^2^. The threshold expression of 
 F^2^ > 2sigma(F^2^) is used only for calculating R-factors(gt) etc. and is 
 not relevant to the choice of reflections for refinement.  R-factors based 
 on F^2^ are statistically about twice as large as those based on F, and R- 
 factors based on ALL data will be even larger. 
;

_refine_ls_structure_factor_coef Fsqd
_refine_ls_matrix_type           full
_refine_ls_weighting_scheme      calc
_refine_ls_weighting_details     
'calc w=1/[\s^2^(Fo^2^)+(0.0211P)^2^+0.0000P] where P=(Fo^2^+2Fc^2^)/3'
_atom_sites_solution_primary     direct
_atom_sites_solution_secondary   difmap
_atom_sites_solution_hydrogens   geom
_refine_ls_hydrogen_treatment    mixed
_refine_ls_extinction_method     SHELXL
_refine_ls_extinction_coef       0.0405(14)
_refine_ls_extinction_expression Fc^*^=kFc[1+0.001xFc^2^\l^3^/sin(2\q)]^-1/4^
_refine_ls_abs_structure_details 'Flack H D (1983), Acta Cryst. A39, 876-881'
_refine_ls_abs_structure_Flack   0.22(2)
_refine_ls_number_reflns         2113
_refine_ls_number_parameters     118
_refine_ls_number_restraints     6
_refine_ls_R_factor_all          0.0659
_refine_ls_R_factor_gt           0.0259
_refine_ls_wR_factor_ref         0.0474
_refine_ls_wR_factor_gt          0.0426
_refine_ls_goodness_of_fit_ref   0.885
_refine_ls_restrained_S_all      0.884
_refine_ls_shift/su_max          0.001
_refine_ls_shift/su_mean         0.000

loop_
_atom_site_label
_atom_site_type_symbol
_atom_site_fract_x
_atom_site_fract_y
_atom_site_fract_z
_atom_site_U_iso_or_equiv
_atom_site_adp_type
_atom_site_occupancy
_atom_site_symmetry_multiplicity
_atom_site_calc_flag
_atom_site_refinement_flags
_atom_site_disorder_assembly
_atom_site_disorder_group
Mn1 Mn 0.52998(3) 0.49962(6) 0.11114(7) 0.02153(9) Uani 1 1 d . . .
O1 O 0.31465(16) 0.4190(2) 0.18025(16) 0.0332(4) Uani 1 1 d . . .
O2 O 0.12801(17) 0.2338(2) 0.17933(16) 0.0328(4) Uani 1 1 d . . .
O3 O 0.42954(18) 0.7309(2) 0.04103(15) 0.0338(4) Uani 1 1 d . . .
O4 O 0.24321(16) 0.9163(2) 0.03842(17) 0.0316(4) Uani 1 1 d . . .
O5 O 0.55866(19) 0.6443(3) 0.26943(14) 0.0318(5) Uani 1 1 d . . .
O6 O 0.5146(2) 0.6394(3) 0.45445(15) 0.0370(4) Uani 1 1 d . . .
C1 C 0.2577(3) 0.2806(3) 0.1536(2) 0.0360(7) Uani 1 1 d . . .
H1 H 0.3157 0.2056 0.1112 0.043 Uiso 1 1 calc R . .
C2 C 0.3133(3) 0.7929(3) 0.0785(2) 0.0356(7) Uani 1 1 d . . .
H2 H 0.2737 0.7424 0.1434 0.043 Uiso 1 1 calc R . .
C3 C 0.5360(3) 0.5690(3) 0.3619(3) 0.0319(7) Uani 1 1 d . . .
H3 H 0.5352 0.4504 0.3607 0.038 Uiso 1 1 calc R . .
N1 N 0.0699(4) 0.5063(2) 0.3433(3) 0.0374(7) Uani 1 1 d D . .
H11 H 0.0824 0.6103 0.3144 0.056 Uiso 1 1 calc R . .
H12 H 0.0846 0.4288 0.2892 0.056 Uiso 1 1 calc R . .
H13 H 0.1353 0.4898 0.3993 0.056 Uiso 1 1 calc R . .
N2 N -0.0788(4) 0.4903(3) 0.3868(3) 0.0571(11) Uani 1 1 d D . .
H21 H -0.100(2) 0.5839(18) 0.427(2) 0.086 Uiso 1 1 d D . .
H22 H -0.084(2) 0.400(2) 0.432(2) 0.086 Uiso 1 1 d D . .

loop_
_atom_site_aniso_label
_atom_site_aniso_U_11
_atom_site_aniso_U_22
_atom_site_aniso_U_33
_atom_site_aniso_U_23
_atom_site_aniso_U_13
_atom_site_aniso_U_12
Mn1 0.02230(14) 0.01997(14) 0.02232(14) -0.00018(14) 0.0010(2) 0.00029(14)
O1 0.0289(9) 0.0265(9) 0.0441(10) -0.0060(9) 0.0061(8) -0.0078(7)
O2 0.0293(10) 0.0313(9) 0.0380(9) -0.0050(9) 0.0046(8) -0.0072(8)
O3 0.0315(9) 0.0331(9) 0.0367(10) 0.0054(9) 0.0092(8) 0.0105(7)
O4 0.0297(9) 0.0266(9) 0.0384(9) 0.0056(8) 0.0052(8) 0.0094(8)
O5 0.0445(11) 0.0292(10) 0.0217(11) 0.0010(8) 0.0027(8) -0.0056(10)
O6 0.0576(12) 0.0315(11) 0.0218(11) -0.0009(9) 0.0044(9) -0.0070(9)
C1 0.0327(14) 0.0352(14) 0.0403(18) -0.0117(12) 0.0123(11) -0.0021(12)
C2 0.0365(14) 0.0336(14) 0.037(2) 0.0083(12) 0.0084(11) 0.0071(12)
C3 0.041(2) 0.0269(10) 0.0276(12) -0.0008(15) -0.0053(14) -0.0038(11)
N1 0.050(2) 0.0276(13) 0.034(2) -0.0015(12) 0.0013(15) 0.0080(12)
N2 0.040(2) 0.057(2) 0.074(3) 0.0112(16) 0.007(2) 0.0054(13)

_geom_special_details            
; 
 All esds (except the esd in the dihedral angle between two l.s. planes) 
 are estimated using the full covariance matrix.  The cell esds are taken 
 into account individually in the estimation of esds in distances, angles 
 and torsion angles; correlations between esds in cell parameters are only 
 used when they are defined by crystal symmetry.  An approximate (isotropic) 
 treatment of cell esds is used for estimating esds involving l.s. planes. 
;

loop_
_geom_bond_atom_site_label_1
_geom_bond_atom_site_label_2
_geom_bond_distance
_geom_bond_site_symmetry_2
_geom_bond_publ_flag
Mn1 O6 2.178(2) 2_664 ?
Mn1 O2 2.1821(18) 3 ?
Mn1 O1 2.1841(15) . ?
Mn1 O3 2.1856(17) . ?
Mn1 O4 2.1919(15) 3_565 ?
Mn1 O5 2.1958(19) . ?
O1 C1 1.239(3) . ?
O2 C1 1.254(3) . ?
O2 Mn1 2.1821(18) 3_455 ?
O3 C2 1.229(3) . ?
O4 C2 1.246(3) . ?
O4 Mn1 2.1919(15) 3_465 ?
O5 C3 1.255(3) . ?
O6 C3 1.235(4) . ?
O6 Mn1 2.178(2) 2_665 ?
C1 H1 0.9300 . ?
C2 H2 0.9300 . ?
C3 H3 0.9300 . ?
N1 N2 1.431(3) . ?
N1 H11 0.8900 . ?
N1 H12 0.8900 . ?
N1 H13 0.8900 . ?
N2 H21 0.893(9) . ?
N2 H22 0.891(9) . ?

loop_
_geom_angle_atom_site_label_1
_geom_angle_atom_site_label_2
_geom_angle_atom_site_label_3
_geom_angle
_geom_angle_site_symmetry_1
_geom_angle_site_symmetry_3
_geom_angle_publ_flag
O6 Mn1 O2 88.01(7) 2_664 3 ?
O6 Mn1 O1 90.52(7) 2_664 . ?
O2 Mn1 O1 88.55(7) 3 . ?
O6 Mn1 O3 91.17(8) 2_664 . ?
O2 Mn1 O3 179.08(8) 3 . ?
O1 Mn1 O3 91.05(6) . . ?
O6 Mn1 O4 88.80(7) 2_664 3_565 ?
O2 Mn1 O4 92.64(6) 3 3_565 ?
O1 Mn1 O4 178.61(8) . 3_565 ?
O3 Mn1 O4 87.75(6) . 3_565 ?
O6 Mn1 O5 176.10(8) 2_664 . ?
O2 Mn1 O5 94.26(7) 3 . ?
O1 Mn1 O5 86.37(7) . . ?
O3 Mn1 O5 86.54(7) . . ?
O4 Mn1 O5 94.25(7) 3_565 . ?
C1 O1 Mn1 121.48(17) . . ?
C1 O2 Mn1 121.93(16) . 3_455 ?
C2 O3 Mn1 122.68(16) . . ?
C2 O4 Mn1 121.59(17) . 3_465 ?
C3 O5 Mn1 118.29(16) . . ?
C3 O6 Mn1 123.43(18) . 2_665 ?
O1 C1 O2 125.2(2) . . ?
O1 C1 H1 117.4 . . ?
O2 C1 H1 117.4 . . ?
O3 C2 O4 126.6(2) . . ?
O3 C2 H2 116.7 . . ?
O4 C2 H2 116.7 . . ?
O6 C3 O5 125.4(2) . . ?
O6 C3 H3 117.3 . . ?
O5 C3 H3 117.3 . . ?
N2 N1 H11 109.5 . . ?
N2 N1 H12 109.5 . . ?
H11 N1 H12 109.5 . . ?
N2 N1 H13 109.5 . . ?
H11 N1 H13 109.5 . . ?
H12 N1 H13 109.5 . . ?
N1 N2 H21 108.5(10) . . ?
N1 N2 H22 109.4(10) . . ?
H21 N2 H22 109.1(14) . . ?

loop_
_geom_hbond_atom_site_label_D
_geom_hbond_atom_site_label_H
_geom_hbond_atom_site_label_A
_geom_hbond_distance_DH
_geom_hbond_distance_HA
_geom_hbond_distance_DA
_geom_hbond_angle_DHA
_geom_hbond_site_symmetry_A
N1 H11 O5 0.89 2.01 2.876(3) 164.9 3_465
N1 H11 O6 0.89 2.63 3.110(3) 114.5 3_465
N1 H12 O2 0.89 2.04 2.925(3) 173.4 .
N1 H12 O1 0.89 2.43 2.990(4) 121.7 .
N1 H13 O4 0.89 2.05 2.926(4) 168.8 4_545
N2 H21 O6 0.893(9) 2.423(15) 3.125(4) 135.7(12) 3_465
N2 H22 O3 0.891(9) 2.299(17) 3.035(4) 139.8(16) 4_545

_diffrn_measured_fraction_theta_max 0.998
_diffrn_reflns_theta_full        28.71
_diffrn_measured_fraction_theta_full 0.998
_refine_diff_density_max         0.249
_refine_diff_density_min         -0.323
_refine_diff_density_rms         0.062
