Repository: USFmatscilab/Hybrid-Formate-Perovskites

# Hybrid-Perovskite
Hybrid formate perovskites obtained after full ionic and supercell relaxations from initial experimental structure. Both cif and POSCAR files available.

Relaxations used PBE+D3 with PAW pseudopotentials through VASP.

*************************************************************************
This folders contain experimental structures, relaxed structures and VASP OUTCARs for DMA-X formates (X = Co, Mn, Zn, Mg).

File: HAZ-X-(HCOO)3/HAZ-Zn-(HCOO)3/Experimental-disodered/Zn-200K-Pna21.cif
####################################################################### 
# 
# This file contains crystal structure data downloaded from the 
# Cambridge Structural Database (CSD) hosted by the Cambridge 
# Crystallographic Data Centre (CCDC).
# 
# Full information about CCDC data access policies and citation 
# guidelines are available at http://www.ccdc.cam.ac.uk/access/V1 
# 
# Audit and citation data items may have been added by the CCDC. 
# Please retain this information to preserve the provenance of 
# this file and to allow appropriate attribution of the data. 
# 
#######################################################################

data_2Zn-200K
_audit_block_doi                 10.5517/cc115bzj
_database_code_depnum_ccdc_archive 'CCDC 958457'
loop_
_citation_id
_citation_doi
_citation_year
1 10.1039/C3QI00034F 2014
_audit_update_record             
;
2013-11-14 deposited with the CCDC.	2022-08-18 downloaded from the CCDC.
;

_audit_creation_method           SHELXL-97
_chemical_name_systematic        
; 
 ? 
;
_chemical_name_common            ?
_chemical_melting_point          ?
_chemical_formula_moiety         ?
_chemical_formula_sum            'C3 H8 N2 O6 Zn'
_chemical_formula_weight         233.48

loop_
_atom_type_symbol
_atom_type_description
_atom_type_scat_dispersion_real
_atom_type_scat_dispersion_imag
_atom_type_scat_source
C C 0.0033 0.0016 'International Tables Vol C Tables 4.2.6.8 and 6.1.1.4'
H H 0.0000 0.0000 'International Tables Vol C Tables 4.2.6.8 and 6.1.1.4'
N N 0.0061 0.0033 'International Tables Vol C Tables 4.2.6.8 and 6.1.1.4'
O O 0.0106 0.0060 'International Tables Vol C Tables 4.2.6.8 and 6.1.1.4'
Zn Zn 0.2839 1.4301 'International Tables Vol C Tables 4.2.6.8 and 6.1.1.4'

_symmetry_cell_setting           Orthorhombic
_symmetry_space_group_name_H-M   'P na2(1)'

loop_
_symmetry_equiv_pos_as_xyz
'x, y, z'
'-x, -y, z+1/2'
'x+1/2, -y+1/2, z'
'-x+1/2, y+1/2, z+1/2'

_cell_length_a                   8.6806(3)
_cell_length_b                   7.7235(3)
_cell_length_c                   11.5056(3)
_cell_angle_alpha                90.00
_cell_angle_beta                 90.00
_cell_angle_gamma                90.00
_cell_volume                     771.39(4)
_cell_formula_units_Z            4
_cell_measurement_temperature    200.0
_cell_measurement_reflns_used    6249
_cell_measurement_theta_min      3.395
_cell_measurement_theta_max      28.700

_exptl_crystal_description       block
_exptl_crystal_colour            colorless
_exptl_crystal_size_max          0.29
_exptl_crystal_size_mid          0.25
_exptl_crystal_size_min          0.24
_exptl_crystal_density_meas      ?
_exptl_crystal_density_diffrn    2.010
_exptl_crystal_density_method    'not measured'
_exptl_crystal_F_000             472
_exptl_absorpt_coefficient_mu    3.181
_exptl_absorpt_correction_type   multi-scan
_exptl_absorpt_correction_T_min  0.389
_exptl_absorpt_correction_T_max  0.471
_exptl_absorpt_process_details   
;
multi-scan from symmetry-related measurements 
 Sortav (Blessing 1995, 1997)
;

_exptl_special_details           
; 
 ? 
;

_diffrn_ambient_temperature      200.0
_diffrn_radiation_wavelength     0.71073
_diffrn_radiation_type           MoK\a
_diffrn_radiation_source         'fine-focus sealed tube'
_diffrn_radiation_monochromator  graphite
_diffrn_measurement_device_type  'NONIUS KappaCCD'
_diffrn_measurement_method       CCD
_diffrn_detector_area_resol_mean 9
_diffrn_standards_number         ?
_diffrn_standards_interval_count ?
_diffrn_standards_interval_time  ?
_diffrn_standards_decay_%        0
_diffrn_reflns_number            14258
_diffrn_reflns_av_R_equivalents  0.0665
_diffrn_reflns_av_sigmaI/netI    0.0500
_diffrn_reflns_limit_h_min       -11
_diffrn_reflns_limit_h_max       11
_diffrn_reflns_limit_k_min       -10
_diffrn_reflns_limit_k_max       10
_diffrn_reflns_limit_l_min       -15
_diffrn_reflns_limit_l_max       15
_diffrn_reflns_theta_min         3.53
_diffrn_reflns_theta_max         28.70
_reflns_number_total             1965
_reflns_number_gt                1369
_reflns_threshold_expression     >2sigma(I)

_computing_data_collection       'KappaCCD (Nonius B. V., 1998)'
_computing_cell_refinement       'HKL Scalepack (Otwinowski & Minor, 1997)'
_computing_data_reduction        
'HKL Denzo (Otwinowski & Minor, 1997) & maXus (Mackay et al., 1998)'
_computing_structure_solution    'SHELXS-97 (Sheldrick, 1997)'
_computing_structure_refinement  'SHELXL-97 (Sheldrick, 1997)'
_computing_molecular_graphics    'Bruker SHELXTL V5.1 (Sheldrick, 1998)'
_computing_publication_material  'SHELXL-97 (Sheldrick, 1997)'

_refine_special_details          
; 
 Refinement of F^2^ against ALL reflections.  The weighted R-factor wR and 
 goodness of fit S are based on F^2^, conventional R-factors R are based 
 on F, with F set to zero for negative F^2^. The threshold expression of 
 F^2^ > 2sigma(F^2^) is used only for calculating R-factors(gt) etc. and is 
 not relevant to the choice of reflections for refinement.  R-factors based 
 on F^2^ are statistically about twice as large as those based on F, and R- 
 factors based on ALL data will be even larger. 
;

_refine_ls_structure_factor_coef Fsqd
_refine_ls_matrix_type           full
_refine_ls_weighting_scheme      calc
_refine_ls_weighting_details     
'calc w=1/[\s^2^(Fo^2^)+(0.0181P)^2^+0.0000P] where P=(Fo^2^+2Fc^2^)/3'
_atom_sites_solution_primary     direct
_atom_sites_solution_secondary   difmap
_atom_sites_solution_hydrogens   geom
_refine_ls_hydrogen_treatment    mixed
_refine_ls_extinction_method     SHELXL
_refine_ls_extinction_coef       0.0461(12)
_refine_ls_extinction_expression Fc^*^=kFc[1+0.001xFc^2^\l^3^/sin(2\q)]^-1/4^
_refine_ls_abs_structure_details 'Flack H D (1983), Acta Cryst. A39, 876-881'
_refine_ls_abs_structure_Flack   0.322(12)
_refine_ls_number_reflns         1965
_refine_ls_number_parameters     118
_refine_ls_number_restraints     6
_refine_ls_R_factor_all          0.0481
_refine_ls_R_factor_gt           0.0227
_refine_ls_wR_factor_ref         0.0429
_refine_ls_wR_factor_gt          0.0402
_refine_ls_goodness_of_fit_ref   0.942
_refine_ls_restrained_S_all      0.941
_refine_ls_shift/su_max          0.001
_refine_ls_shift/su_mean         0.000

loop_
_atom_site_label
_atom_site_type_symbol
_atom_site_fract_x
_atom_site_fract_y
_atom_site_fract_z
_atom_site_U_iso_or_equiv
_atom_site_adp_type
_atom_site_occupancy
_atom_site_symmetry_multiplicity
_atom_site_calc_flag
_atom_site_refinement_flags
_atom_site_disorder_assembly
_atom_site_disorder_group
Zn1 Zn 0.52881(3) 0.49988(6) 0.11119(6) 0.01351(8) Uani 1 1 d . . .
O1 O 0.31458(19) 0.4204(2) 0.17709(17) 0.0197(4) Uani 1 1 d . . .
O2 O 0.12509(19) 0.2288(2) 0.17824(15) 0.0186(4) Uani 1 1 d . . .
O3 O 0.4308(2) 0.7257(2) 0.04127(15) 0.0202(4) Uani 1 1 d . . .
O4 O 0.23973(19) 0.9164(2) 0.04017(16) 0.0189(4) Uani 1 1 d . . .
O5 O 0.5554(2) 0.6421(3) 0.26656(14) 0.0186(5) Uani 1 1 d . . .
O6 O 0.5121(2) 0.6364(3) 0.45631(16) 0.0206(5) Uani 1 1 d . . .
C1 C 0.2591(3) 0.2770(4) 0.1518(2) 0.0207(7) Uani 1 1 d . . .
H1 H 0.3221 0.1985 0.1096 0.025 Uiso 1 1 calc R . .
C2 C 0.3112(3) 0.7897(4) 0.0824(2) 0.0203(7) Uani 1 1 d . . .
H2 H 0.2706 0.7387 0.1510 0.024 Uiso 1 1 calc R . .
C3 C 0.5306(3) 0.5628(3) 0.3618(3) 0.0203(8) Uani 1 1 d . . .
H3 H 0.5260 0.4400 0.3603 0.024 Uiso 1 1 calc R . .
N1 N 0.0636(4) 0.5065(3) 0.3433(3) 0.0203(8) Uani 1 1 d D . .
H11 H 0.0769 0.6137 0.3122 0.030 Uiso 1 1 calc R . .
H12 H 0.0754 0.4251 0.2868 0.030 Uiso 1 1 calc R . .
H13 H 0.1349 0.4888 0.4001 0.030 Uiso 1 1 calc R . .
N2 N -0.0883(5) 0.4935(3) 0.3920(3) 0.0316(9) Uani 1 1 d D . .
H21 H -0.112(2) 0.5916(17) 0.430(2) 0.047 Uiso 1 1 d D . .
H22 H -0.094(2) 0.401(2) 0.4398(19) 0.047 Uiso 1 1 d D . .

loop_
_atom_site_aniso_label
_atom_site_aniso_U_11
_atom_site_aniso_U_22
_atom_site_aniso_U_33
_atom_site_aniso_U_23
_atom_site_aniso_U_13
_atom_site_aniso_U_12
Zn1 0.01475(12) 0.01247(12) 0.01331(11) 0.00011(11) 0.0008(2) 0.00007(15)
O1 0.0177(10) 0.0139(10) 0.0274(9) -0.0021(9) 0.0029(8) -0.0039(8)
O2 0.0184(11) 0.0172(10) 0.0202(8) -0.0025(8) 0.0041(8) -0.0039(8)
O3 0.0216(11) 0.0168(10) 0.0223(10) 0.0023(9) 0.0050(8) 0.0067(8)
O4 0.0204(10) 0.0162(10) 0.0201(9) 0.0016(9) 0.0031(8) 0.0037(8)
O5 0.0248(11) 0.0165(12) 0.0145(10) 0.0011(8) 0.0018(8) -0.0044(10)
O6 0.0331(12) 0.0158(12) 0.0129(10) -0.0007(9) 0.0035(8) -0.0019(10)
C1 0.0188(15) 0.0210(16) 0.0223(15) -0.0039(11) 0.0042(10) 0.0011(13)
C2 0.0215(15) 0.0198(16) 0.0195(16) 0.0007(11) 0.0011(10) 0.0032(13)
C3 0.022(3) 0.0187(11) 0.0202(12) -0.0014(15) -0.0040(14) -0.0020(12)
N1 0.0237(19) 0.0179(15) 0.0193(15) 0.0017(11) -0.0018(11) 0.0024(12)
N2 0.0236(19) 0.0316(19) 0.040(2) 0.0063(12) 0.0113(16) 0.0047(14)

_geom_special_details            
; 
 All esds (except the esd in the dihedral angle between two l.s. planes) 
 are estimated using the full covariance matrix.  The cell esds are taken 
 into account individually in the estimation of esds in distances, angles 
 and torsion angles; correlations between esds in cell parameters are only 
 used when they are defined by crystal symmetry.  An approximate (isotropic) 
 treatment of cell esds is used for estimating esds involving l.s. planes. 
;

loop_
_geom_bond_atom_site_label_1
_geom_bond_atom_site_label_2
_geom_bond_distance
_geom_bond_site_symmetry_2
_geom_bond_publ_flag
Zn1 O6 2.100(2) 2_664 ?
Zn1 O1 2.1001(17) . ?
Zn1 O2 2.1009(19) 3 ?
Zn1 O3 2.1010(19) . ?
Zn1 O4 2.1067(17) 3_565 ?
Zn1 O5 2.111(2) . ?
O1 C1 1.242(3) . ?
O2 C1 1.259(3) . ?
O2 Zn1 2.1009(19) 3_455 ?
O3 C2 1.243(3) . ?
O4 C2 1.256(3) . ?
O4 Zn1 2.1067(17) 3_465 ?
O5 C3 1.274(4) . ?
O6 C3 1.237(4) . ?
O6 Zn1 2.100(2) 2_665 ?
C1 H1 0.9500 . ?
C2 H2 0.9500 . ?
C3 H3 0.9500 . ?
N1 N2 1.436(3) . ?
N1 H11 0.9100 . ?
N1 H12 0.9100 . ?
N1 H13 0.9100 . ?
N2 H21 0.901(9) . ?
N2 H22 0.905(9) . ?

loop_
_geom_angle_atom_site_label_1
_geom_angle_atom_site_label_2
_geom_angle_atom_site_label_3
_geom_angle
_geom_angle_site_symmetry_1
_geom_angle_site_symmetry_3
_geom_angle_publ_flag
O6 Zn1 O1 90.56(7) 2_664 . ?
O6 Zn1 O2 87.56(8) 2_664 3 ?
O1 Zn1 O2 88.50(7) . 3 ?
O6 Zn1 O3 91.30(8) 2_664 . ?
O1 Zn1 O3 91.28(7) . . ?
O2 Zn1 O3 178.84(9) 3 . ?
O6 Zn1 O4 88.39(8) 2_664 3_565 ?
O1 Zn1 O4 178.02(9) . 3_565 ?
O2 Zn1 O4 93.14(7) 3 3_565 ?
O3 Zn1 O4 87.06(7) . 3_565 ?
O6 Zn1 O5 176.41(9) 2_664 . ?
O1 Zn1 O5 86.75(8) . . ?
O2 Zn1 O5 94.75(8) 3 . ?
O3 Zn1 O5 86.37(8) . . ?
O4 Zn1 O5 94.22(8) 3_565 . ?
C1 O1 Zn1 121.30(18) . . ?
C1 O2 Zn1 121.84(18) . 3_455 ?
C2 O3 Zn1 121.50(16) . . ?
C2 O4 Zn1 121.21(17) . 3_465 ?
C3 O5 Zn1 117.42(19) . . ?
C3 O6 Zn1 122.5(2) . 2_665 ?
O1 C1 O2 124.4(3) . . ?
O1 C1 H1 117.8 . . ?
O2 C1 H1 117.8 . . ?
O3 C2 O4 125.1(2) . . ?
O3 C2 H2 117.5 . . ?
O4 C2 H2 117.5 . . ?
O6 C3 O5 123.9(2) . . ?
O6 C3 H3 118.1 . . ?
O5 C3 H3 118.1 . . ?
N2 N1 H11 109.5 . . ?
N2 N1 H12 109.5 . . ?
H11 N1 H12 109.5 . . ?
N2 N1 H13 109.5 . . ?
H11 N1 H13 109.5 . . ?
H12 N1 H13 109.5 . . ?
N1 N2 H21 110.1(10) . . ?
N1 N2 H22 110.0(10) . . ?
H21 N2 H22 110.9(14) . . ?

loop_
_geom_hbond_atom_site_label_D
_geom_hbond_atom_site_label_H
_geom_hbond_atom_site_label_A
_geom_hbond_distance_DH
_geom_hbond_distance_HA
_geom_hbond_distance_DA
_geom_hbond_angle_DHA
_geom_hbond_site_symmetry_A
N1 H11 O5 0.91 1.97 2.856(3) 165.1 3_465
N1 H11 O6 0.91 2.61 3.082(4) 113.3 3_465
N1 H12 O2 0.91 2.01 2.914(3) 171.3 .
N1 H12 O1 0.91 2.43 2.974(4) 118.5 .
N1 H13 O4 0.91 2.02 2.920(4) 168.2 4_545
N2 H21 O6 0.901(9) 2.381(15) 3.078(4) 134.3(12) 3_465
N2 H22 O3 0.905(9) 2.279(17) 3.016(3) 138.3(15) 4_545

_diffrn_measured_fraction_theta_max 0.999
_diffrn_reflns_theta_full        28.70
_diffrn_measured_fraction_theta_full 0.999
_refine_diff_density_max         0.479
_refine_diff_density_min         -0.494
_refine_diff_density_rms         0.081

File: HAZ-X-(HCOO)3/HAZ-Zn-(HCOO)3/Experimental-disodered/Zn-290K-Pna21.cif
####################################################################### 
# 
# This file contains crystal structure data downloaded from the 
# Cambridge Structural Database (CSD) hosted by the Cambridge 
# Crystallographic Data Centre (CCDC).
# 
# Full information about CCDC data access policies and citation 
# guidelines are available at http://www.ccdc.cam.ac.uk/access/V1 
# 
# Audit and citation data items may have been added by the CCDC. 
# Please retain this information to preserve the provenance of 
# this file and to allow appropriate attribution of the data. 
# 
#######################################################################

data_2Zn-290K
_audit_block_doi                 10.5517/cc115c0l
_database_code_depnum_ccdc_archive 'CCDC 958458'
loop_
_citation_id
_citation_doi
_citation_year
1 10.1039/C3QI00034F 2014
_audit_update_record             
;
2013-11-14 deposited with the CCDC.	2022-08-18 downloaded from the CCDC.
;

_audit_creation_method           SHELXL-97
_chemical_name_systematic        
; 
 ? 
;
_chemical_name_common            ?
_chemical_melting_point          ?
_chemical_formula_moiety         ?
_chemical_formula_sum            'C3 H8 N2 O6 Zn'
_chemical_formula_weight         233.48

loop_
_atom_type_symbol
_atom_type_description
_atom_type_scat_dispersion_real
_atom_type_scat_dispersion_imag
_atom_type_scat_source
C C 0.0033 0.0016 'International Tables Vol C Tables 4.2.6.8 and 6.1.1.4'
H H 0.0000 0.0000 'International Tables Vol C Tables 4.2.6.8 and 6.1.1.4'
N N 0.0061 0.0033 'International Tables Vol C Tables 4.2.6.8 and 6.1.1.4'
O O 0.0106 0.0060 'International Tables Vol C Tables 4.2.6.8 and 6.1.1.4'
Zn Zn 0.2839 1.4301 'International Tables Vol C Tables 4.2.6.8 and 6.1.1.4'

_symmetry_cell_setting           Orthorhombic
_symmetry_space_group_name_H-M   'P na2(1)'

loop_
_symmetry_equiv_pos_as_xyz
'x, y, z'
'-x, -y, z+1/2'
'x+1/2, -y+1/2, z'
'-x+1/2, y+1/2, z+1/2'

_cell_length_a                   8.6748(3)
_cell_length_b                   7.7488(3)
_cell_length_c                   11.5478(4)
_cell_angle_alpha                90.00
_cell_angle_beta                 90.00
_cell_angle_gamma                90.00
_cell_volume                     776.23(5)
_cell_formula_units_Z            4
_cell_measurement_temperature    290.0
_cell_measurement_reflns_used    5498
_cell_measurement_theta_min      3.395
_cell_measurement_theta_max      28.700

_exptl_crystal_description       block
_exptl_crystal_colour            colorless
_exptl_crystal_size_max          0.29
_exptl_crystal_size_mid          0.25
_exptl_crystal_size_min          0.24
_exptl_crystal_density_meas      ?
_exptl_crystal_density_diffrn    1.998
_exptl_crystal_density_method    'not measured'
_exptl_crystal_F_000             472
_exptl_absorpt_coefficient_mu    3.161
_exptl_absorpt_correction_type   multi-scan
_exptl_absorpt_correction_T_min  0.382
_exptl_absorpt_correction_T_max  0.483
_exptl_absorpt_process_details   
;
multi-scan from symmetry-related measurements 
 Sortav (Blessing 1995, 1997)
;

_exptl_special_details           
; 
 ? 
;

_diffrn_ambient_temperature      290.0
_diffrn_radiation_wavelength     0.71073
_diffrn_radiation_type           MoK\a
_diffrn_radiation_source         'fine-focus sealed tube'
_diffrn_radiation_monochromator  graphite
_diffrn_measurement_device_type  'NONIUS KappaCCD'
_diffrn_measurement_method       CCD
_diffrn_detector_area_resol_mean 9
_diffrn_standards_number         ?
_diffrn_standards_interval_count ?
_diffrn_standards_interval_time  ?
_diffrn_standards_decay_%        0
_diffrn_reflns_number            14396
_diffrn_reflns_av_R_equivalents  0.0739
_diffrn_reflns_av_sigmaI/netI    0.0581
_diffrn_reflns_limit_h_min       -11
_diffrn_reflns_limit_h_max       11
_diffrn_reflns_limit_k_min       -10
_diffrn_reflns_limit_k_max       10
_diffrn_reflns_limit_l_min       -15
_diffrn_reflns_limit_l_max       15
_diffrn_reflns_theta_min         3.53
_diffrn_reflns_theta_max         28.69
_reflns_number_total             1988
_reflns_number_gt                1329
_reflns_threshold_expression     >2sigma(I)

_computing_data_collection       'KappaCCD (Nonius B. V., 1998)'
_computing_cell_refinement       'HKL Scalepack (Otwinowski & Minor, 1997)'
_computing_data_reduction        
'HKL Denzo (Otwinowski & Minor, 1997) & maXus (Mackay et al., 1998)'
_computing_structure_solution    'SHELXS-97 (Sheldrick, 1997)'
_computing_structure_refinement  'SHELXL-97 (Sheldrick, 1997)'
_computing_molecular_graphics    'Bruker SHELXTL V5.1 (Sheldrick, 1998)'
_computing_publication_material  'SHELXL-97 (Sheldrick, 1997)'

_refine_special_details          
; 
 Refinement of F^2^ against ALL reflections.  The weighted R-factor wR and 
 goodness of fit S are based on F^2^, conventional R-factors R are based 
 on F, with F set to zero for negative F^2^. The threshold expression of 
 F^2^ > 2sigma(F^2^) is used only for calculating R-factors(gt) etc. and is 
 not relevant to the choice of reflections for refinement.  R-factors based 
 on F^2^ are statistically about twice as large as those based on F, and R- 
 factors based on ALL data will be even larger. 
;

_refine_ls_structure_factor_coef Fsqd
_refine_ls_matrix_type           full
_refine_ls_weighting_scheme      calc
_refine_ls_weighting_details     
'calc w=1/[\s^2^(Fo^2^)+(0.0184P)^2^+0.0000P] where P=(Fo^2^+2Fc^2^)/3'
_atom_sites_solution_primary     direct
_atom_sites_solution_secondary   difmap
_atom_sites_solution_hydrogens   geom
_refine_ls_hydrogen_treatment    mixed
_refine_ls_extinction_method     SHELXL
_refine_ls_extinction_coef       0.0577(14)
_refine_ls_extinction_expression Fc^*^=kFc[1+0.001xFc^2^\l^3^/sin(2\q)]^-1/4^
_refine_ls_abs_structure_details 'Flack H D (1983), Acta Cryst. A39, 876-881'
_refine_ls_abs_structure_Flack   0.301(13)
_refine_ls_number_reflns         1988
_refine_ls_number_parameters     118
_refine_ls_number_restraints     6
_refine_ls_R_factor_all          0.0553
_refine_ls_R_factor_gt           0.0233
_refine_ls_wR_factor_ref         0.0436
_refine_ls_wR_factor_gt          0.0395
_refine_ls_goodness_of_fit_ref   0.893
_refine_ls_restrained_S_all      0.891
_refine_ls_shift/su_max          0.001
_refine_ls_shift/su_mean         0.000

loop_
_atom_site_label
_atom_site_type_symbol
_atom_site_fract_x
_atom_site_fract_y
_atom_site_fract_z
_atom_site_U_iso_or_equiv
_atom_site_adp_type
_atom_site_occupancy
_atom_site_symmetry_multiplicity
_atom_site_calc_flag
_atom_site_refinement_flags
_atom_site_disorder_assembly
_atom_site_disorder_group
Zn1 Zn 0.52554(2) 0.49991(7) 0.11116(6) 0.01916(9) Uani 1 1 d . . .
O1 O 0.3111(2) 0.4189(3) 0.17619(18) 0.0283(4) Uani 1 1 d . . .
O2 O 0.1216(2) 0.2281(2) 0.17779(17) 0.0273(4) Uani 1 1 d . . .
O3 O 0.4272(2) 0.7258(2) 0.04213(16) 0.0281(5) Uani 1 1 d . . .
O4 O 0.2376(2) 0.9166(2) 0.04092(18) 0.0257(4) Uani 1 1 d . . .
O5 O 0.5522(2) 0.6401(3) 0.26702(16) 0.0259(5) Uani 1 1 d . . .
O6 O 0.5145(2) 0.6344(3) 0.45622(19) 0.0289(6) Uani 1 1 d . . .
C1 C 0.2543(4) 0.2773(4) 0.1499(3) 0.0291(8) Uani 1 1 d . . .
H1 H 0.3144 0.2022 0.1062 0.035 Uiso 1 1 calc R . .
C2 C 0.3075(4) 0.7892(4) 0.0818(2) 0.0283(8) Uani 1 1 d . . .
H2 H 0.2659 0.7378 0.1475 0.034 Uiso 1 1 calc R . .
C3 C 0.5291(3) 0.5622(4) 0.3617(4) 0.0268(8) Uani 1 1 d . . .
H3 H 0.5226 0.4424 0.3599 0.032 Uiso 1 1 calc R . .
N1 N 0.0656(4) 0.5076(3) 0.3452(3) 0.0347(9) Uani 1 1 d D . .
H11 H 0.0792 0.6143 0.3186 0.052 Uiso 1 1 calc R . .
H12 H 0.0787 0.4325 0.2877 0.052 Uiso 1 1 calc R . .
H13 H 0.1338 0.4863 0.4010 0.052 Uiso 1 1 calc R . .
N2 N -0.0864(5) 0.4911(4) 0.3904(4) 0.0509(12) Uani 1 1 d D . .
H21 H -0.110(2) 0.584(2) 0.431(2) 0.076 Uiso 1 1 d D . .
H22 H -0.092(2) 0.398(2) 0.435(2) 0.076 Uiso 1 1 d D . .

loop_
_atom_site_aniso_label
_atom_site_aniso_U_11
_atom_site_aniso_U_22
_atom_site_aniso_U_33
_atom_site_aniso_U_23
_atom_site_aniso_U_13
_atom_site_aniso_U_12
Zn1 0.02090(13) 0.01782(12) 0.01876(12) 0.00016(12) 0.0013(3) -0.00013(17)
O1 0.0260(11) 0.0227(11) 0.0363(10) -0.0031(10) 0.0035(9) -0.0047(9)
O2 0.0254(11) 0.0257(12) 0.0309(10) -0.0041(10) 0.0040(9) -0.0053(9)
O3 0.0275(11) 0.0263(12) 0.0306(11) 0.0044(10) 0.0054(9) 0.0099(9)
O4 0.0259(10) 0.0208(11) 0.0305(10) 0.0028(10) 0.0036(9) 0.0057(9)
O5 0.0343(12) 0.0244(13) 0.0189(12) 0.0019(9) 0.0005(9) -0.0072(12)
O6 0.0451(14) 0.0237(14) 0.0180(11) -0.0003(10) 0.0020(9) -0.0045(11)
C1 0.0291(17) 0.0282(18) 0.0298(18) -0.0087(12) 0.0069(11) -0.0010(15)
C2 0.0294(16) 0.0260(17) 0.030(2) 0.0035(13) 0.0066(12) 0.0047(14)
C3 0.032(3) 0.0239(12) 0.0248(12) -0.0022(17) -0.0039(17) -0.0034(12)
N1 0.045(2) 0.0267(16) 0.0324(18) 0.0013(15) 0.0007(16) 0.0073(14)
N2 0.037(2) 0.051(2) 0.065(3) 0.0116(16) 0.009(2) 0.0068(17)

_geom_special_details            
; 
 All esds (except the esd in the dihedral angle between two l.s. planes) 
 are estimated using the full covariance matrix.  The cell esds are taken 
 into account individually in the estimation of esds in distances, angles 
 and torsion angles; correlations between esds in cell parameters are only 
 used when they are defined by crystal symmetry.  An approximate (isotropic) 
 treatment of cell esds is used for estimating esds involving l.s. planes. 
;

loop_
_geom_bond_atom_site_label_1
_geom_bond_atom_site_label_2
_geom_bond_distance
_geom_bond_site_symmetry_2
_geom_bond_publ_flag
Zn1 O6 2.099(2) 2_664 ?
Zn1 O2 2.100(2) 3 ?
Zn1 O1 2.1020(19) . ?
Zn1 O3 2.104(2) . ?
Zn1 O4 2.1120(18) 3_565 ?
Zn1 O5 2.115(2) . ?
O1 C1 1.240(3) . ?
O2 C1 1.255(3) . ?
O2 Zn1 2.100(2) 3_455 ?
O3 C2 1.237(3) . ?
O4 C2 1.251(3) . ?
O4 Zn1 2.1120(18) 3_465 ?
O5 C3 1.265(5) . ?
O6 C3 1.233(5) . ?
O6 Zn1 2.099(2) 2_665 ?
C1 H1 0.9300 . ?
C2 H2 0.9300 . ?
C3 H3 0.9300 . ?
N1 N2 1.424(4) . ?
N1 H11 0.8900 . ?
N1 H12 0.8900 . ?
N1 H13 0.8900 . ?
N2 H21 0.886(9) . ?
N2 H22 0.890(9) . ?

loop_
_geom_angle_atom_site_label_1
_geom_angle_atom_site_label_2
_geom_angle_atom_site_label_3
_geom_angle
_geom_angle_site_symmetry_1
_geom_angle_site_symmetry_3
_geom_angle_publ_flag
O6 Zn1 O2 87.76(9) 2_664 3 ?
O6 Zn1 O1 90.58(8) 2_664 . ?
O2 Zn1 O1 88.23(8) 3 . ?
O6 Zn1 O3 91.29(9) 2_664 . ?
O2 Zn1 O3 178.98(9) 3 . ?
O1 Zn1 O3 91.44(8) . . ?
O6 Zn1 O4 88.19(8) 2_664 3_565 ?
O2 Zn1 O4 93.02(7) 3 3_565 ?
O1 Zn1 O4 178.22(10) . 3_565 ?
O3 Zn1 O4 87.30(8) . 3_565 ?
O6 Zn1 O5 176.63(10) 2_664 . ?
O2 Zn1 O5 94.42(9) 3 . ?
O1 Zn1 O5 86.92(8) . . ?
O3 Zn1 O5 86.52(9) . . ?
O4 Zn1 O5 94.26(8) 3_565 . ?
C1 O1 Zn1 121.88(19) . . ?
C1 O2 Zn1 121.72(19) . 3_455 ?
C2 O3 Zn1 122.03(18) . . ?
C2 O4 Zn1 121.25(18) . 3_465 ?
C3 O5 Zn1 118.2(2) . . ?
C3 O6 Zn1 123.1(2) . 2_665 ?
O1 C1 O2 124.8(3) . . ?
O1 C1 H1 117.6 . . ?
O2 C1 H1 117.6 . . ?
O3 C2 O4 125.5(3) . . ?
O3 C2 H2 117.3 . . ?
O4 C2 H2 117.3 . . ?
O6 C3 O5 124.4(2) . . ?
O6 C3 H3 117.8 . . ?
O5 C3 H3 117.8 . . ?
N2 N1 H11 109.5 . . ?
N2 N1 H12 109.5 . . ?
H11 N1 H12 109.5 . . ?
N2 N1 H13 109.5 . . ?
H11 N1 H13 109.5 . . ?
H12 N1 H13 109.5 . . ?
N1 N2 H21 109.8(11) . . ?
N1 N2 H22 109.8(11) . . ?
H21 N2 H22 109.7(15) . . ?

loop_
_geom_hbond_atom_site_label_D
_geom_hbond_atom_site_label_H
_geom_hbond_atom_site_label_A
_geom_hbond_distance_DH
_geom_hbond_distance_HA
_geom_hbond_distance_DA
_geom_hbond_angle_DHA
_geom_hbond_site_symmetry_A
N1 H11 O5 0.89 2.01 2.878(4) 165.3 3_465
N1 H11 O6 0.89 2.58 3.088(4) 117.4 3_465
N1 H12 O2 0.89 2.06 2.944(4) 169.6 .
N1 H12 O1 0.89 2.39 2.970(4) 122.5 .
N1 H13 O4 0.89 2.04 2.919(4) 171.0 4_545
N2 H21 O6 0.886(9) 2.452(16) 3.125(4) 133.0(12) 3_465
N2 H22 O3 0.890(9) 2.314(19) 3.034(4) 137.9(18) 4_545

_diffrn_measured_fraction_theta_max 0.999
_diffrn_reflns_theta_full        28.69
_diffrn_measured_fraction_theta_full 0.999
_refine_diff_density_max         0.362
_refine_diff_density_min         -0.445
_refine_diff_density_rms         0.072

File: HAZ-X-(HCOO)3/HAZ-Zn-(HCOO)3/Experimental-disodered/Zn-375K-Pna21.cif
####################################################################### 
# 
# This file contains crystal structure data downloaded from the 
# Cambridge Structural Database (CSD) hosted by the Cambridge 
# Crystallographic Data Centre (CCDC).
# 
# Full information about CCDC data access policies and citation 
# guidelines are available at http://www.ccdc.cam.ac.uk/access/V1 
# 
# Audit and citation data items may have been added by the CCDC. 
# Please retain this information to preserve the provenance of 
# this file and to allow appropriate attribution of the data. 
# 
#######################################################################

data_2Zn-375K
_audit_block_doi                 10.5517/cc115c1m
_database_code_depnum_ccdc_archive 'CCDC 958459'
loop_
_citation_id
_citation_doi
_citation_year
1 10.1039/C3QI00034F 2014
_audit_update_record             
;
2013-09-01 deposited with the CCDC.	2022-08-18 downloaded from the CCDC.
;

_audit_creation_method           SHELXL-97
_chemical_name_systematic        
; 
 ? 
;
_chemical_name_common            ?
_chemical_melting_point          ?
_chemical_formula_moiety         ?
_chemical_formula_sum            'C3 H8 N2 O6 Zn'
_chemical_formula_weight         233.48

loop_
_atom_type_symbol
_atom_type_description
_atom_type_scat_dispersion_real
_atom_type_scat_dispersion_imag
_atom_type_scat_source
C C 0.0033 0.0016 'International Tables Vol C Tables 4.2.6.8 and 6.1.1.4'
H H 0.0000 0.0000 'International Tables Vol C Tables 4.2.6.8 and 6.1.1.4'
N N 0.0061 0.0033 'International Tables Vol C Tables 4.2.6.8 and 6.1.1.4'
O O 0.0106 0.0060 'International Tables Vol C Tables 4.2.6.8 and 6.1.1.4'
Zn Zn 0.2839 1.4301 'International Tables Vol C Tables 4.2.6.8 and 6.1.1.4'

_symmetry_cell_setting           Orthorhombic
_symmetry_space_group_name_H-M   'P nma'

loop_
_symmetry_equiv_pos_as_xyz
'x, y, z'
'-x+1/2, -y, z+1/2'
'x+1/2, -y+1/2, -z+1/2'
'-x, y+1/2, -z'
'-x, -y, -z'
'x-1/2, y, -z-1/2'
'-x-1/2, y-1/2, z-1/2'
'x, -y-1/2, z'

_cell_length_a                   8.5958(3)
_cell_length_b                   11.6442(5)
_cell_length_c                   7.8468(3)
_cell_angle_alpha                90.00
_cell_angle_beta                 90.00
_cell_angle_gamma                90.00
_cell_volume                     785.40(5)
_cell_formula_units_Z            4
_cell_measurement_temperature    375
_cell_measurement_reflns_used    3833
_cell_measurement_theta_max      30.1834
_cell_measurement_theta_min      2.9396

_exptl_crystal_description       block
_exptl_crystal_colour            colorless
_exptl_crystal_size_max          0.29
_exptl_crystal_size_mid          0.24
_exptl_crystal_size_min          0.22
_exptl_crystal_density_meas      ?
_exptl_crystal_density_diffrn    1.975
_exptl_crystal_density_method    'not measured'
_exptl_crystal_F_000             472
_exptl_absorpt_coefficient_mu    3.124
_exptl_absorpt_correction_T_max  1.00000
_exptl_absorpt_correction_T_min  0.72130
_exptl_absorpt_correction_type   multi-scan
_exptl_absorpt_process_details   
;
CrysAlisPro, Agilent Technologies,
Empirical absorption correction using spherical harmonics,
implemented in SCALE3 ABSPACK scaling algorithm (Blessing 1995, 1997).
;

_exptl_special_details           
; 
 ? 
;

_diffrn_ambient_temperature      375.0
_diffrn_radiation_wavelength     0.71073
_diffrn_radiation_type           MoK\a
_diffrn_radiation_source         'SuperNova (Mo) X-ray Source'
_diffrn_radiation_monochromator  mirror
_diffrn_measurement_device_type  'SuperNova, Dual, Cu at zero, AtlasCCD'
_diffrn_measurement_method       '\w scans'
_diffrn_detector_area_resol_mean 10.3914
_diffrn_standards_number         ?
_diffrn_standards_interval_count ?
_diffrn_standards_interval_time  ?
_diffrn_standards_decay_%        0
_diffrn_reflns_number            11343
_diffrn_reflns_av_R_equivalents  0.0721
_diffrn_reflns_av_sigmaI/netI    0.0262
_diffrn_reflns_limit_h_min       -11
_diffrn_reflns_limit_h_max       11
_diffrn_reflns_limit_k_min       -15
_diffrn_reflns_limit_k_max       15
_diffrn_reflns_limit_l_min       -10
_diffrn_reflns_limit_l_max       10
_diffrn_reflns_theta_min         3.50
_diffrn_reflns_theta_max         28.28
_reflns_number_total             1024
_reflns_number_gt                756
_reflns_threshold_expression     >2sigma(I)

_computing_data_collection       'CrysAlisPro (Agilent Technologies, 2012)'
_computing_cell_refinement       'CrysAlisPro (Agilent Technologies, 2012)'
_computing_data_reduction        'CrysAlisPro (Agilent Technologies, 2012)'
_computing_structure_solution    'SHELXS-97 (Sheldrick, 1990)'
_computing_structure_refinement  'SHELXL-97 (Sheldrick, 1997)'
_computing_molecular_graphics    'Bruker SHELXTL V5.1 (Sheldrick, 1998)'
_computing_publication_material  'SHELXL-97 (Sheldrick, 1997)'

_refine_special_details          
; 
 Refinement of F^2^ against ALL reflections.  The weighted R-factor wR and 
 goodness of fit S are based on F^2^, conventional R-factors R are based 
 on F, with F set to zero for negative F^2^. The threshold expression of 
 F^2^ > 2sigma(F^2^) is used only for calculating R-factors(gt) etc. and is 
 not relevant to the choice of reflections for refinement.  R-factors based 
 on F^2^ are statistically about twice as large as those based on F, and R- 
 factors based on ALL data will be even larger. 
;

_refine_ls_structure_factor_coef Fsqd
_refine_ls_matrix_type           full
_refine_ls_weighting_scheme      calc
_refine_ls_weighting_details     
'calc w=1/[\s^2^(Fo^2^)+(0.0291P)^2^+0.4669P] where P=(Fo^2^+2Fc^2^)/3'
_atom_sites_solution_primary     direct
_atom_sites_solution_secondary   difmap
_atom_sites_solution_hydrogens   geom
_refine_ls_hydrogen_treatment    mixed
_refine_ls_extinction_method     SHELXL
_refine_ls_extinction_coef       0.0218(17)
_refine_ls_extinction_expression Fc^*^=kFc[1+0.001xFc^2^\l^3^/sin(2\q)]^-1/4^
_refine_ls_number_reflns         1024
_refine_ls_number_parameters     79
_refine_ls_number_restraints     14
_refine_ls_R_factor_all          0.0422
_refine_ls_R_factor_gt           0.0294
_refine_ls_wR_factor_ref         0.0795
_refine_ls_wR_factor_gt          0.0727
_refine_ls_goodness_of_fit_ref   1.154
_refine_ls_restrained_S_all      1.152
_refine_ls_shift/su_max          0.000
_refine_ls_shift/su_mean         0.000

loop_
_atom_site_label
_atom_site_type_symbol
_atom_site_fract_x
_atom_site_fract_y
_atom_site_fract_z
_atom_site_U_iso_or_equiv
_atom_site_adp_type
_atom_site_occupancy
_atom_site_symmetry_multiplicity
_atom_site_calc_flag
_atom_site_refinement_flags
_atom_site_disorder_assembly
_atom_site_disorder_group
Zn1 Zn 0.5000 0.0000 0.5000 0.02606(18) Uani 1 2 d S . .
O1 O 0.4669(2) 0.15546(15) 0.3674(2) 0.0392(4) Uani 1 1 d . . .
O2 O 0.4037(2) 0.06769(14) 0.7255(2) 0.0383(4) Uani 1 1 d . . .
O3 O 0.2176(2) 0.06503(15) 0.9191(2) 0.0376(4) Uani 1 1 d . . .
C1 C 0.4752(4) 0.2500 0.4400(5) 0.0329(8) Uani 1 2 d S . .
H1 H 0.4885 0.2500 0.5576 0.039 Uiso 1 2 calc SR . .
C2 C 0.2804(3) 0.0313(2) 0.7853(3) 0.0402(6) Uani 1 1 d . . .
H2 H 0.2300 -0.0265 0.7251 0.048 Uiso 1 1 calc R . .
N1 N 0.4318(5) 0.2500 1.0130(4) 0.0532(10) Uani 1 2 d SD . .
H11 H 0.4180(15) 0.224(3) 1.1196(17) 0.080 Uiso 0.50 1 d PD . .
H12 H 0.4018(18) 0.194(2) 0.941(3) 0.080 Uiso 0.50 1 d PD . .
H13 H 0.3671(10) 0.3098(11) 0.998(5) 0.080 Uiso 0.50 1 d PD . .
N2 N 0.5866(6) 0.2817(6) 0.9846(7) 0.077(3) Uani 0.50 1 d PD . .
H21 H 0.5984(17) 0.3576(8) 0.980(3) 0.116 Uiso 0.50 1 d PD . .
H22 H 0.6250(15) 0.2500 0.8903(17) 0.116 Uiso 1 2 d SD . .

loop_
_atom_site_aniso_label
_atom_site_aniso_U_11
_atom_site_aniso_U_22
_atom_site_aniso_U_33
_atom_site_aniso_U_23
_atom_site_aniso_U_13
_atom_site_aniso_U_12
Zn1 0.0282(2) 0.0276(3) 0.0224(2) -0.00051(14) 0.00025(13) -0.00220(15)
O1 0.0550(11) 0.0290(9) 0.0337(9) -0.0002(8) -0.0075(8) -0.0010(8)
O2 0.0369(9) 0.0439(10) 0.0339(9) -0.0064(8) 0.0103(7) -0.0085(8)
O3 0.0361(9) 0.0472(10) 0.0295(8) -0.0047(8) 0.0073(7) -0.0055(8)
C1 0.0365(19) 0.0319(19) 0.0303(17) 0.000 -0.0046(14) 0.000
C2 0.0437(14) 0.0450(14) 0.0319(12) -0.0083(11) 0.0068(11) -0.0142(13)
N1 0.063(3) 0.055(2) 0.042(2) 0.000 -0.0182(16) 0.000
N2 0.059(4) 0.084(8) 0.089(4) 0.021(3) 0.008(3) -0.006(3)

_geom_special_details            
; 
 All esds (except the esd in the dihedral angle between two l.s. planes) 
 are estimated using the full covariance matrix.  The cell esds are taken 
 into account individually in the estimation of esds in distances, angles 
 and torsion angles; correlations between esds in cell parameters are only 
 used when they are defined by crystal symmetry.  An approximate (isotropic) 
 treatment of cell esds is used for estimating esds involving l.s. planes. 
;

loop_
_geom_bond_atom_site_label_1
_geom_bond_atom_site_label_2
_geom_bond_distance
_geom_bond_site_symmetry_2
_geom_bond_publ_flag
Zn1 O2 2.1064(16) 5_656 ?
Zn1 O2 2.1064(16) . ?
Zn1 O1 2.1072(17) 5_656 ?
Zn1 O1 2.1072(17) . ?
Zn1 O3 2.1157(16) 6_657 ?
Zn1 O3 2.1157(16) 2_554 ?
O1 C1 1.241(2) . ?
O2 C2 1.234(3) . ?
O3 C2 1.244(3) . ?
O3 Zn1 2.1157(16) 2 ?
C1 O1 1.241(2) 8_565 ?
C1 H1 0.9300 . ?
C2 H2 0.9300 . ?
N1 N2 1.399(7) . ?
N1 N2 1.399(7) 8_565 ?
N1 H11 0.898(5) . ?
N1 H12 0.898(5) . ?
N1 H13 0.898(5) . ?
N2 N2 0.739(14) 8_565 ?
N2 H21 0.890(5) . ?
N2 H22 0.890(5) . ?

loop_
_geom_angle_atom_site_label_1
_geom_angle_atom_site_label_2
_geom_angle_atom_site_label_3
_geom_angle
_geom_angle_site_symmetry_1
_geom_angle_site_symmetry_3
_geom_angle_publ_flag
O2 Zn1 O2 180.0 5_656 . ?
O2 Zn1 O1 92.31(7) 5_656 5_656 ?
O2 Zn1 O1 87.69(7) . 5_656 ?
O2 Zn1 O1 87.69(7) 5_656 . ?
O2 Zn1 O1 92.31(7) . . ?
O1 Zn1 O1 180.0 5_656 . ?
O2 Zn1 O3 92.21(7) 5_656 6_657 ?
O2 Zn1 O3 87.79(7) . 6_657 ?
O1 Zn1 O3 92.29(7) 5_656 6_657 ?
O1 Zn1 O3 87.71(7) . 6_657 ?
O2 Zn1 O3 87.79(7) 5_656 2_554 ?
O2 Zn1 O3 92.21(7) . 2_554 ?
O1 Zn1 O3 87.71(7) 5_656 2_554 ?
O1 Zn1 O3 92.29(7) . 2_554 ?
O3 Zn1 O3 180.0 6_657 2_554 ?
C1 O1 Zn1 121.85(19) . . ?
C2 O2 Zn1 121.90(16) . . ?
C2 O3 Zn1 121.59(16) . 2 ?
O1 C1 O1 124.9(3) . 8_565 ?
O1 C1 H1 117.5 . . ?
O1 C1 H1 117.5 8_565 . ?
O2 C2 O3 125.8(2) . . ?
O2 C2 H2 117.1 . . ?
O3 C2 H2 117.1 . . ?
N2 N1 N2 30.6(6) . 8_565 ?
N2 N1 H11 111.3(6) . . ?
N2 N1 H11 100.6(13) 8_565 . ?
N2 N1 H12 111.3(6) . . ?
N2 N1 H12 89.0(12) 8_565 . ?
H11 N1 H12 107.6(7) . . ?
N2 N1 H13 111.3(7) . . ?
N2 N1 H13 140.6(10) 8_565 . ?
H11 N1 H13 107.5(7) . . ?
H12 N1 H13 107.6(7) . . ?
N2 N2 N1 74.7(3) 8_565 . ?
N2 N2 H21 173.0(6) 8_565 . ?
N1 N2 H21 112.2(8) . . ?
N2 N2 H22 65.5(5) 8_565 . ?
N1 N2 H22 112.1(8) . . ?
H21 N2 H22 109.5(9) . . ?

loop_
_geom_hbond_atom_site_label_D
_geom_hbond_atom_site_label_H
_geom_hbond_atom_site_label_A
_geom_hbond_distance_DH
_geom_hbond_distance_HA
_geom_hbond_distance_DA
_geom_hbond_angle_DHA
_geom_hbond_site_symmetry_A
N1 H11 O1 0.898(5) 2.143(8) 3.006(3) 161.0(14) 1_556
N1 H11 O1 0.898(5) 2.44(3) 3.006(3) 122(3) 8_566
N1 H12 O3 0.898(5) 2.191(10) 2.928(3) 138.9(13) .
N1 H12 O2 0.898(5) 2.243(7) 3.107(3) 161.2(10) .
N1 H13 O3 0.898(5) 2.040(9) 2.928(3) 169(4) 8_565
N1 H13 O2 0.898(5) 2.59(3) 3.107(3) 117(2) 8_565
N2 H21 O2 0.890(5) 2.74(3) 3.111(6) 106.1(16) 8_565

_diffrn_measured_fraction_theta_max 0.999
_diffrn_reflns_theta_full        28.28
_diffrn_measured_fraction_theta_full 0.999
_refine_diff_density_max         0.370
_refine_diff_density_min         -0.320
_refine_diff_density_rms         0.080

File: HAZ-X-(HCOO)3/HAZ-Zn-(HCOO)3/Experimental-disodered/Zn-400K-Pnma.cif
####################################################################### 
# 
# This file contains crystal structure data downloaded from the 
# Cambridge Structural Database (CSD) hosted by the Cambridge 
# Crystallographic Data Centre (CCDC).
# 
# Full information about CCDC data access policies and citation 
# guidelines are available at http://www.ccdc.cam.ac.uk/access/V1 
# 
# Audit and citation data items may have been added by the CCDC. 
# Please retain this information to preserve the provenance of 
# this file and to allow appropriate attribution of the data. 
# 
#######################################################################

data_1Mn-400K
_audit_block_doi                 10.5517/cc115bxg
_database_code_depnum_ccdc_archive 'CCDC 958455'
loop_
_citation_id
_citation_doi
_citation_year
1 10.1039/C3QI00034F 2014
_audit_update_record             
;
2013-09-01 deposited with the CCDC.	2022-08-18 downloaded from the CCDC.
;

_audit_creation_method           SHELXL-97
_chemical_name_systematic        
; 
 ? 
;
_chemical_name_common            ?
_chemical_melting_point          ?
_chemical_formula_moiety         ?
_chemical_formula_sum            'C3 H8 Mn N2 O6'
_chemical_formula_weight         223.05

loop_
_atom_type_symbol
_atom_type_description
_atom_type_scat_dispersion_real
_atom_type_scat_dispersion_imag
_atom_type_scat_source
C C 0.0033 0.0016 'International Tables Vol C Tables 4.2.6.8 and 6.1.1.4'
H H 0.0000 0.0000 'International Tables Vol C Tables 4.2.6.8 and 6.1.1.4'
N N 0.0061 0.0033 'International Tables Vol C Tables 4.2.6.8 and 6.1.1.4'
O O 0.0106 0.0060 'International Tables Vol C Tables 4.2.6.8 and 6.1.1.4'
Mn Mn 0.3368 0.7283 'International Tables Vol C Tables 4.2.6.8 and 6.1.1.4'

_symmetry_cell_setting           Orthorhombic
_symmetry_space_group_name_H-M   'P nma'

loop_
_symmetry_equiv_pos_as_xyz
'x, y, z'
'-x+1/2, -y, z+1/2'
'x+1/2, -y+1/2, -z+1/2'
'-x, y+1/2, -z'
'-x, -y, -z'
'x-1/2, y, -z-1/2'
'-x-1/2, y-1/2, z-1/2'
'x, -y-1/2, z'

_cell_length_a                   8.8505(3)
_cell_length_b                   11.8785(4)
_cell_length_c                   7.9240(3)
_cell_angle_alpha                90.00
_cell_angle_beta                 90.00
_cell_angle_gamma                90.00
_cell_volume                     833.06(5)
_cell_formula_units_Z            4
_cell_measurement_temperature    400.0
_cell_measurement_reflns_used    5455
_cell_measurement_theta_max      30.36
_cell_measurement_theta_min      3.08

_exptl_crystal_description       block
_exptl_crystal_colour            colorless
_exptl_crystal_size_max          0.39
_exptl_crystal_size_mid          0.34
_exptl_crystal_size_min          0.18
_exptl_crystal_density_meas      ?
_exptl_crystal_density_diffrn    1.778
_exptl_crystal_density_method    'not measured'
_exptl_crystal_F_000             452
_exptl_absorpt_coefficient_mu    1.581
_exptl_absorpt_correction_T_max  1.00000
_exptl_absorpt_correction_T_min  0.60599
_exptl_absorpt_correction_type   multi-scan
_exptl_absorpt_process_details   
;
CrysAlisPro, Agilent Technologies,
Empirical absorption correction using spherical harmonics,
implemented in SCALE3 ABSPACK scaling algorithm (Blessing 1995, 1997).
;

_exptl_special_details           
; 
 ? 
;

_diffrn_ambient_temperature      400.0
_diffrn_radiation_wavelength     0.71073
_diffrn_radiation_type           MoK\a
_diffrn_radiation_source         'SuperNova (Mo) X-ray Source'
_diffrn_radiation_monochromator  mirror
_diffrn_measurement_device_type  'SuperNova, Dual, Cu at zero, AtlasCCD'
_diffrn_measurement_method       '\w scans'
_diffrn_detector_area_resol_mean 10.3914
_diffrn_standards_number         ?
_diffrn_standards_interval_count ?
_diffrn_standards_interval_time  ?
_diffrn_standards_decay_%        0
_diffrn_reflns_number            12844
_diffrn_reflns_av_R_equivalents  0.0406
_diffrn_reflns_av_sigmaI/netI    0.0170
_diffrn_reflns_limit_h_min       -11
_diffrn_reflns_limit_h_max       11
_diffrn_reflns_limit_k_min       -15
_diffrn_reflns_limit_k_max       15
_diffrn_reflns_limit_l_min       -10
_diffrn_reflns_limit_l_max       10
_diffrn_reflns_theta_min         3.43
_diffrn_reflns_theta_max         28.26
_reflns_number_total             1077
_reflns_number_gt                873
_reflns_threshold_expression     >2sigma(I)

_computing_data_collection       'CrysAlisPro (Agilent Technologies, 2012)'
_computing_cell_refinement       'CrysAlisPro (Agilent Technologies, 2012)'
_computing_data_reduction        'CrysAlisPro (Agilent Technologies, 2012)'
_computing_structure_solution    'SHELXS-97 (Sheldrick, 1990)'
_computing_structure_refinement  'SHELXL-97 (Sheldrick, 1997)'
_computing_molecular_graphics    'Bruker SHELXTL V5.1 (Sheldrick, 1998)'
_computing_publication_material  'SHELXL-97 (Sheldrick, 1997)'

_refine_special_details          
; 
 Refinement of F^2^ against ALL reflections.  The weighted R-factor wR and 
 goodness of fit S are based on F^2^, conventional R-factors R are based 
 on F, with F set to zero for negative F^2^. The threshold expression of 
 F^2^ > 2sigma(F^2^) is used only for calculating R-factors(gt) etc. and is 
 not relevant to the choice of reflections for refinement.  R-factors based 
 on F^2^ are statistically about twice as large as those based on F, and R- 
 factors based on ALL data will be even larger. 
;

_refine_ls_structure_factor_coef Fsqd
_refine_ls_matrix_type           full
_refine_ls_weighting_scheme      calc
_refine_ls_weighting_details     
'calc w=1/[\s^2^(Fo^2^)+(0.0340P)^2^+0.2754P] where P=(Fo^2^+2Fc^2^)/3'
_atom_sites_solution_primary     direct
_atom_sites_solution_secondary   difmap
_atom_sites_solution_hydrogens   geom
_refine_ls_hydrogen_treatment    mixed
_refine_ls_extinction_method     SHELXL
_refine_ls_extinction_coef       0.107(5)
_refine_ls_extinction_expression Fc^*^=kFc[1+0.001xFc^2^\l^3^/sin(2\q)]^-1/4^
_refine_ls_number_reflns         1077
_refine_ls_number_parameters     79
_refine_ls_number_restraints     14
_refine_ls_R_factor_all          0.0374
_refine_ls_R_factor_gt           0.0297
_refine_ls_wR_factor_ref         0.0830
_refine_ls_wR_factor_gt          0.0779
_refine_ls_goodness_of_fit_ref   1.226
_refine_ls_restrained_S_all      1.225
_refine_ls_shift/su_max          0.000
_refine_ls_shift/su_mean         0.000

loop_
_atom_site_label
_atom_site_type_symbol
_atom_site_fract_x
_atom_site_fract_y
_atom_site_fract_z
_atom_site_U_iso_or_equiv
_atom_site_adp_type
_atom_site_occupancy
_atom_site_symmetry_multiplicity
_atom_site_calc_flag
_atom_site_refinement_flags
_atom_site_disorder_assembly
_atom_site_disorder_group
Mn1 Mn 0.5000 0.0000 0.5000 0.03213(19) Uani 1 2 d S . .
O1 O 0.46310(18) 0.15744(11) 0.36355(17) 0.0513(4) Uani 1 1 d . . .
O2 O 0.40231(16) 0.06855(11) 0.73133(17) 0.0501(4) Uani 1 1 d . . .
O3 O 0.21812(16) 0.06805(11) 0.91836(17) 0.0486(4) Uani 1 1 d . . .
C1 C 0.4702(3) 0.2500 0.4341(4) 0.0445(6) Uani 1 2 d S . .
H1 H 0.4819 0.2500 0.5507 0.053 Uiso 1 2 calc SR . .
C2 C 0.2818(3) 0.0342(2) 0.7890(3) 0.0532(5) Uani 1 1 d . . .
H2 H 0.2338 -0.0229 0.7293 0.064 Uiso 1 1 calc R . .
N1 N 0.4285(4) 0.2500 1.0116(3) 0.0668(9) Uani 1 2 d SD . .
H11 H 0.4147(14) 0.224(3) 1.1168(16) 0.100 Uiso 0.50 1 d PD . .
H12 H 0.3997(17) 0.195(2) 0.940(3) 0.100 Uiso 0.50 1 d PD . .
H13 H 0.3650(10) 0.3083(10) 0.997(4) 0.100 Uiso 0.50 1 d PD . .
N2 N 0.5784(6) 0.2817(6) 0.9840(6) 0.100(3) Uani 0.50 1 d PD . .
H21 H 0.5892(16) 0.3562(7) 0.977(3) 0.149 Uiso 0.50 1 d PD . .
H22 H 0.6170(14) 0.2500 0.8917(17) 0.149 Uiso 1 2 d SD . .

loop_
_atom_site_aniso_label
_atom_site_aniso_U_11
_atom_site_aniso_U_22
_atom_site_aniso_U_33
_atom_site_aniso_U_23
_atom_site_aniso_U_13
_atom_site_aniso_U_12
Mn1 0.0364(3) 0.0312(3) 0.0288(3) -0.00024(13) 0.00023(13) -0.00166(14)
O1 0.0767(10) 0.0319(7) 0.0455(8) -0.0006(6) -0.0100(7) -0.0007(6)
O2 0.0497(8) 0.0546(8) 0.0461(8) -0.0096(6) 0.0151(6) -0.0111(6)
O3 0.0467(8) 0.0592(8) 0.0400(7) -0.0079(6) 0.0101(6) -0.0080(6)
C1 0.0579(17) 0.0380(14) 0.0375(14) 0.000 -0.0050(12) 0.000
C2 0.0579(13) 0.0578(12) 0.0440(11) -0.0145(10) 0.0120(10) -0.0176(11)
N1 0.084(3) 0.0638(19) 0.0526(17) 0.000 -0.0230(14) 0.000
N2 0.083(4) 0.110(8) 0.105(4) 0.024(3) 0.011(3) -0.003(4)

_geom_special_details            
; 
 All esds (except the esd in the dihedral angle between two l.s. planes) 
 are estimated using the full covariance matrix.  The cell esds are taken 
 into account individually in the estimation of esds in distances, angles 
 and torsion angles; correlations between esds in cell parameters are only 
 used when they are defined by crystal symmetry.  An approximate (isotropic) 
 treatment of cell esds is used for estimating esds involving l.s. planes. 
;

loop_
_geom_bond_atom_site_label_1
_geom_bond_atom_site_label_2
_geom_bond_distance
_geom_bond_site_symmetry_2
_geom_bond_publ_flag
Mn1 O2 2.1842(12) 5_656 ?
Mn1 O2 2.1842(12) . ?
Mn1 O1 2.1848(13) . ?
Mn1 O1 2.1848(13) 5_656 ?
Mn1 O3 2.1906(13) 2_554 ?
Mn1 O3 2.1906(13) 6_657 ?
O1 C1 1.2349(19) . ?
O2 C2 1.229(2) . ?
O3 C2 1.237(2) . ?
O3 Mn1 2.1906(13) 2 ?
C1 O1 1.2349(19) 8_565 ?
C1 H1 0.9300 . ?
C2 H2 0.9300 . ?
N1 N2 1.396(6) . ?
N1 N2 1.396(6) 8_565 ?
N1 H11 0.899(5) . ?
N1 H12 0.899(5) . ?
N1 H13 0.899(5) . ?
N2 N2 0.753(14) 8_565 ?
N2 H21 0.891(5) . ?
N2 H22 0.891(5) . ?

loop_
_geom_angle_atom_site_label_1
_geom_angle_atom_site_label_2
_geom_angle_atom_site_label_3
_geom_angle
_geom_angle_site_symmetry_1
_geom_angle_site_symmetry_3
_geom_angle_publ_flag
O2 Mn1 O2 180.00(4) 5_656 . ?
O2 Mn1 O1 87.88(5) 5_656 . ?
O2 Mn1 O1 92.12(5) . . ?
O2 Mn1 O1 92.12(5) 5_656 5_656 ?
O2 Mn1 O1 87.88(5) . 5_656 ?
O1 Mn1 O1 180.0 . 5_656 ?
O2 Mn1 O3 87.90(5) 5_656 2_554 ?
O2 Mn1 O3 92.10(5) . 2_554 ?
O1 Mn1 O3 92.18(5) . 2_554 ?
O1 Mn1 O3 87.82(5) 5_656 2_554 ?
O2 Mn1 O3 92.10(5) 5_656 6_657 ?
O2 Mn1 O3 87.90(5) . 6_657 ?
O1 Mn1 O3 87.82(5) . 6_657 ?
O1 Mn1 O3 92.18(5) 5_656 6_657 ?
O3 Mn1 O3 180.00(7) 2_554 6_657 ?
C1 O1 Mn1 122.05(15) . . ?
C2 O2 Mn1 122.10(13) . . ?
C2 O3 Mn1 121.78(13) . 2 ?
O1 C1 O1 125.8(3) . 8_565 ?
O1 C1 H1 117.1 . . ?
O1 C1 H1 117.1 8_565 . ?
O2 C2 O3 126.5(2) . . ?
O2 C2 H2 116.7 . . ?
O3 C2 H2 116.7 . . ?
N2 N1 N2 31.3(6) . 8_565 ?
N2 N1 H11 111.6(6) . . ?
N2 N1 H11 100.4(13) 8_565 . ?
N2 N1 H12 111.4(6) . . ?
N2 N1 H12 88.6(11) 8_565 . ?
H11 N1 H12 107.3(7) . . ?
N2 N1 H13 111.5(6) . . ?
N2 N1 H13 141.5(10) 8_565 . ?
H11 N1 H13 107.4(7) . . ?
H12 N1 H13 107.4(7) . . ?
N2 N2 N1 74.3(3) 8_565 . ?
N2 N2 H21 172.9(6) 8_565 . ?
N1 N2 H21 112.3(8) . . ?
N2 N2 H22 65.0(5) 8_565 . ?
N1 N2 H22 112.3(8) . . ?
H21 N2 H22 109.2(9) . . ?

loop_
_geom_hbond_atom_site_label_D
_geom_hbond_atom_site_label_H
_geom_hbond_atom_site_label_A
_geom_hbond_distance_DH
_geom_hbond_distance_HA
_geom_hbond_distance_DA
_geom_hbond_angle_DHA
_geom_hbond_site_symmetry_A
N1 H11 O1 0.899(5) 2.151(8) 3.013(3) 160.7(12) 1_556
N1 H11 O1 0.899(5) 2.45(3) 3.013(3) 121(2) 8_566
N1 H12 O3 0.899(5) 2.214(10) 2.947(3) 138.3(12) .
N1 H12 O2 0.899(5) 2.236(7) 3.103(2) 161.8(9) .
N1 H13 O3 0.899(5) 2.059(8) 2.947(3) 169(3) 8_565
N1 H13 O2 0.899(5) 2.59(2) 3.103(2) 117(2) 8_565
N2 H21 O2 0.891(5) 2.71(2) 3.099(6) 107.8(16) 8_565

_diffrn_measured_fraction_theta_max 0.999
_diffrn_reflns_theta_full        28.26
_diffrn_measured_fraction_theta_full 0.999
_refine_diff_density_max         0.227
_refine_diff_density_min         -0.331
_refine_diff_density_rms         0.063
